Repository: kgaeun0118/AI_Service

# 반도체 R&D 기술 동향 분석 자동화 파이프라인

## Overview

- **Objective** : 반도체 핵심 기술 도메인(HBM/DRAM, 파운드리 공정, AI 가속기, 전력반도체 등)에 대한 경쟁사 기술 성숙도 및 R&D 동향을 자동 분석하고, 전략 보고서(PDF)를 생성하는 멀티 에이전트 파이프라인
- **Method** : LangGraph Supervisor 패턴 기반 멀티 에이전트 협업 — 웹 검색 → RAG 검색 → 기술 분석 → 보고서 작성 → PDF 포매팅 순서로 자동 순환 실행
- **Tools** : LangGraph, LangChain, ChromaDB, HuggingFace (BAAI/bge-m3), OpenAI GPT-4o, Tavily Search, ReportLab

## Features

- **PDF 자료 기반 RAG** : `data/manual_reports/` 에 업로드한 arXiv 논문 및 ETRI/KISTEP 동향보고서를 자동 분류·청킹하여 ChromaDB 벡터 DB 구축
- **도메인 인식 경쟁사 선정** : 쿼리 기술 도메인에 따라 경쟁사를 자동 분류 (메모리 → Samsung/Micron, 파운드리 → TSMC/Intel Foundry/Rapidus 등)
- **TRL 기반 기술 성숙도 분석** : 특허 출원 패턴·학회 발표 빈도·채용공고 키워드 등 간접 지표를 근거로 TRL 1–9 추정, 한계(불확실성) 명시
- **구조화된 5섹션 보고서 자동 생성** : Executive Summary / R&D 동향 / 경쟁사 위협 분석 / 전략적 대응 / Reference
- **확증 편향 방지 전략** : 웹 검색 시 긍정(Pros)/부정(Cons) 다면 검색 강제 적용, TRL 추정 근거의 한계 고지 박스를 보고서에 고정 출력
- **한글 PDF 생성** : ReportLab + NanumGothic 폰트 기반으로 한글 표·수식 정상 렌더링

## Tech Stack

| Category | Details |
|----------|---------|
| Framework | LangGraph, LangChain, Python 3.11 |
| LLM | GPT-4o via OpenAI API |
| Retrieval | ChromaDB (Hit Rate@K, MRR) |
| Embedding | BAAI/bge-m3 (HuggingFace, 로컬 실행) |
| Web Search | Tavily Search API |
| PDF 생성 | ReportLab + NanumGothic TTF |
| 패키지 관리 | uv (pyproject.toml) |

# data/manual_reports/ 폴더에 분석할 PDF 파일 추가 (arXiv 논문, 산업 보고서 등)

# 4. 벡터 DB 구축  →  data.ipynb 순서대로 실행

# 반도체 장비 총서 (Semiconductor Equipment Handbook)

> **"공정을 배웠는데 장비는 모른다"** 는 사람을 위한 기본서.
> 8대 공정 + 후공정(패키징/테스트) 장비를 **구조 → 부품 → 원리 → 공정 영향 → 발전사 → 실무 관리** 순서로 파고듭니다.

---

## 0. 이 총서는 무엇인가

대부분의 반도체 입문서는 **공정(process)** 을 설명합니다. "산화막을 성장시킨다", "포토레지스트를 노광한다" 같은 식입니다.
그런데 현장에서 엔지니어가 실제로 마주하는 대상은 공정이 아니라 **장비(equipment)** 입니다.

- 산화막 두께가 1 % 틀어졌을 때 만지는 것은 "산화 공정"이 아니라 **퍼니스의 3번 존 히터 세팅과 보트 회전 속도** 입니다.
- 패턴 CD가 흔들릴 때 보는 것은 **포커스 링 두께, 챔버 wall 온도, RF 매처 포지션** 입니다.
- 수율이 떨어질 때 원인은 대개 레시피가 아니라 **소모성 부품의 수명, 진공 누설, 파티클, 반송 아암의 미세 미스얼라인** 입니다.

이 총서는 **"장비를 하나도 모르는 사람"** 을 기준으로 씁니다. 그래서 다음을 지킵니다.

| 원칙 | 실제 서술 방식 |
|------|----------------|
| **부품 단위까지 내려간다** | 각 장에 "모듈·부품 사전" 표를 두고, 부품 / 위치 / 역할 / 고장 시 증상 / 관리 포인트를 모두 적습니다. |
| **왜 그렇게 생겼는지 설명한다** | "진공을 잡는다"로 끝내지 않고, 평균자유행정·오염·플라즈마 점화 조건까지 계산 수준으로 풀어씁니다. |
| **변천사를 공정 요구로 설명한다** | "g-line → i-line → KrF → ArF → ArF-i → EUV → High-NA"를 연표가 아니라 **"무엇이 막혀서 무엇으로 갔는가"** 로 서술합니다. |
| **장비 노브 ↔ 공정 결과를 연결한다** | 모든 장에 `파라미터 → 물리 → 결과 → 부작용` 4열 표가 있습니다. |
| **꼬리를 물고 들어간다** | 예: "금속마다 증기압이 다른데 어떻게 같은 장비로 다루나?" → 증발 vs 스퍼터, 합금 타겟, 전구체 전달(버블러/DLI/고체 앰플), 히팅 라인 cold spot까지 ([06장](06-metallization-pvd-ecp.md)) |

---

## 1. 전체 목차

### Part 0. 모든 장비에 공통인 기초 — **먼저 읽어야 하는 부분**

장비는 "공정별로 다른 기계"가 아니라 **같은 부품 세트를 다르게 조합한 기계** 입니다.
진공 / 가스 / 플라즈마 / 열 / 반송 / 센서, 이 6가지를 알면 처음 보는 장비도 80 %는 읽힙니다.

| # | 문서 | 다루는 것 |
|---|------|-----------|
| 0-1 | [장비를 보는 눈](00-1-equipment-literacy.md) | 장비 공통 아키텍처(메인프레임·챔버·EFEM·제어부), 도면/사진 읽는 법, 장비 용어의 뼈대 |
| 0-2 | [진공 — 왜, 어떻게 잡는가](00-2-vacuum.md) | 진공을 잡는 4가지 이유, 평균자유행정, 펌프(드라이/터보/크라이오/이온) 계통, 게이지, 밸브, 실(seal), 누설 진단 |
| 0-3 | [가스와 유체 계통](00-3-gas-and-fluids.md) | MFC, 가스 박스, VCR 배관, 압력 제어(APC), 스크러버, PCW(냉각수), CDA, 특수가스 안전 |
| 0-4 | [플라즈마와 RF](00-4-plasma-and-rf.md) | 플라즈마 기초, CCP/ICP/마이크로웨이브, 시스(sheath), 매칭 네트워크, 바이어스, 아킹, 펄싱 |
| 0-5 | [온도와 웨이퍼 척](00-5-thermal-and-chuck.md) | ESC(정전척), He 백사이드 쿨링, 히터/칠러, 열전달 물리, 웨이퍼 온도 균일도 |
| 0-6 | [반송과 정렬](00-6-wafer-handling.md) | FOUP/EFEM/로드락/트랜스퍼 챔버/로봇/얼라이너, 파티클과 반송, 웨이퍼 파손 |
| 0-7 | [센서·계측·제어·데이터](00-7-sensors-and-control.md) | OES, 간섭계, RGA, 센서 기반 종점 검출, SPC/FDC/APC/R2R, 챔버 매칭 |
| 0-8 | [부품과 소모품](00-8-parts-and-consumables.md) | 소모성 부품 전체 목록, 세라믹/석영/Y2O3 코팅, seasoning, 부품 수명 관리, 재생(refurb) |
| 0-9 | [장비 운영 지표와 안전](00-9-operations-and-safety.md) | OEE/WPH/MTBF/MTTR, PM과 qual, 인터락, EHS, 장비 엔지니어의 하루 |

### Part 1. 8대 공정 장비

| # | 문서 | 대표 장비 | 핵심 질문 |
|---|------|-----------|-----------|
| 01 | [웨이퍼 제조](01-wafer-manufacturing.md) | CZ 그로워, 와이어 소, 랩핑·폴리셔, 에피 | 결정을 "당겨 올리는" 장비는 어떻게 생겼나 |
| 02 | [산화·확산·열처리](02-oxidation-diffusion-thermal.md) | 수직 퍼니스, RTP, 레이저/플래시 어닐 | 100장을 한 번에 굽는 장비 vs 1장을 1초에 굽는 장비 |
| 03 | [포토리소그래피](03-photolithography.md) | 트랙(코터/디벨로퍼), 스테퍼→스캐너, ArF-i, EUV, High-NA | 왜 EUV는 진공이 필수이고 거울만 쓰는가 |
| 04 | [식각](04-etch.md) | CCP/ICP 플라즈마 식각, HAR, ALE, 애셔, 웻 벤치 | 왜 식각 챔버는 "길들여야(seasoning)" 하는가 |
| 05 | [증착 — CVD·ALD·에피](05-deposition-cvd-ald.md) | LPCVD, PECVD, HDP-CVD, FCVD, ALD, 에피 | 컨포멀과 갭필은 장비 구조가 어떻게 다른가 |
| 06 | [금속배선 — PVD·ECP·Metallization](06-metallization-pvd-ecp.md) | 스퍼터, 이베이퍼레이터, W-CVD, Cu 도금, 실리사이드 | **재료마다 물성(증기압·융점)이 다른데 어떻게 다루나** |
| 07 | [이온주입](07-ion-implantation.md) | 이온 소스, 분석 마그넷, 빔라인, PLAD | 이온 하나하나를 어떻게 세어서 도즈를 맞추나 |
| 08 | [CMP](08-cmp.md) | 폴리셔, 캐리어 헤드, 패드/컨디셔너, 슬러리 | 왜 "갈아내는" 장비가 최첨단 공정의 핵심인가 |
| 09 | [세정](09-cleaning.md) | 싱글 웨이퍼 스핀 세정기, 웻 벤치, 초임계 CO2 | 물 한 방울이 어떻게 패턴을 무너뜨리나 |
| 10 | [계측·검사·테스트](10-metrology-inspection-test.md) | CD-SEM, OCD, 오버레이, 결함 검사, 프로버/테스터 | 보이지 않는 것을 어떻게 측정하는가 |

File: docs/equipment-handbook/00-1-equipment-literacy.md
# 0-1. 장비를 보는 눈 — 처음 보는 장비도 읽어내는 법

> 선행 학습: 없음. **이 총서의 첫 문서입니다.**
> 목표: 팹에 들어가 낯선 장비 앞에 섰을 때, 어디를 보고 무엇을 물어야 할지 아는 상태가 되는 것.

---

## 1. 반도체 장비는 결국 5개 덩어리다

장비사와 공정이 달라도, 전공정 장비의 90 %는 아래 5개 덩어리의 조합입니다.
이 5개를 머릿속에 고정시키면, "이 장비는 어디가 다르지?"만 물으면 됩니다.

```
                     ┌───────────────────────────────────────────────┐
                     │            ⑤ 제어부 / 유틸리티                 │
                     │  PLC·EC(Equipment Controller)·HMI·SECS/GEM     │
                     │  전원반, PCW(냉각수), CDA, N2, 배기, 스크러버   │
                     └───────────────────────────────────────────────┘
                                        ▲ (모든 덩어리에 연결)
   ① 웨이퍼 반입부(EFEM)      ② 진공 반송부            ③ 프로세스 챔버
  ┌──────────────────┐   ┌─────────────────────┐   ┌──────────────────┐
  │ FOUP 로드포트 ×2~4│   │  로드락(2)           │   │ 챔버 A  챔버 B   │
  │ 대기 로봇         │──▶│  트랜스퍼 챔버       │──▶│ 챔버 C  챔버 D   │
  │ 얼라이너          │   │  진공 로봇           │   │ (동일 or 이종)   │
  │ FFU/청정도        │   │  슬릿 밸브           │   └──────────────────┘
  └──────────────────┘   └─────────────────────┘             ▲
                                                             │
                     ┌───────────────────────────────────────┴───────┐
                     │            ④ 소스부 (에너지·물질 공급)          │
                     │  가스박스/MFC, RF 제너레이터·매처, 히터/칠러,   │
                     │  광원·전자원·이온원, 진공펌프                   │
                     └───────────────────────────────────────────────┘
```

| 덩어리 | 하는 일 | 대표 구성품 | 여기가 고장나면 |
|--------|---------|-------------|-----------------|
| **① EFEM** (Equipment Front End Module) | 대기 중에서 FOUP을 열고 웨이퍼를 꺼내 정렬 | 로드포트, 대기(ATM) 로봇, 얼라이너, FFU, 이오나이저 | 웨이퍼 미스픽/파손, 파티클 급증, 장비 전체 정지 |
| **② 진공 반송부** | 대기 → 진공으로 웨이퍼를 넘김 | 로드락, 트랜스퍼(TM) 챔버, 진공 로봇, 슬릿 밸브 | 처리량(WPH) 저하, 진공도 불량, 파티클 |
| **③ 프로세스 챔버** | 실제 공정(식각·증착·노광 등) | 챔버 바디, 척, 샤워헤드/타겟/스테이지, 소모성 부품 | 공정 스펙 아웃, 챔버 간 편차(matching) |
| **④ 소스부** | 물질과 에너지를 정량 공급 | 가스박스·MFC, RF·DC 전원, 히터, 펌프, 광원 | 두께/CD 드리프트, 재현성 붕괴 |
| **⑤ 제어/유틸리티** | 시퀀스·인터락·데이터·수도전기 | EC, PLC, HMI, SECS/GEM, PCW, CDA, 배기, 스크러버 | 알람/다운, 데이터 유실, 안전사고 |

> **첫 질문 5개**: 낯선 장비를 만나면 이 순서로 물어보면 대화가 됩니다.
> ① 싱글 웨이퍼야 배치야? ② 진공이야 대기야? 몇 Torr까지? ③ 플라즈마 쓰나? 어떤 소스? ④ 웨이퍼 온도는 뭘로 잡나? ⑤ 소모성 부품 PM 주기가 며칠이야?

---

## 2. 싱글 웨이퍼 vs 배치 — 장비 형태를 가르는 첫 갈림길

장비 외형이 왜 그렇게 다른지 절반은 이것으로 설명됩니다.

| 구분 | 싱글 웨이퍼 (single wafer) | 배치 (batch) |
|------|---------------------------|--------------|
| 한 번에 | 1장 | 25 ~ 150장 |
| 대표 장비 | 식각, PECVD/ALD, PVD, 스캐너, CMP, 싱글 세정 | 수직 퍼니스, LPCVD 튜브, 웻 벤치, 일부 배치 ALD |
| 장점 | 장당 균일도·재현성 관리 쉬움, 레시피 유연, 트러블 시 손실 1장 | 압도적인 원가/처리량, 열 안정성 |
| 단점 | 처리량 확보를 위해 **챔버를 여러 개 붙임**(클러스터) | 배치 내 위치 편차(top/center/bottom), 사고 시 100장 전량 손실 |
| 형태적 귀결 | **클러스터 툴**: 육각/사각 트랜스퍼 챔버 주변에 챔버 4~6개 꽃잎처럼 배치 | **타워형**: 세로로 긴 퍼니스 + 보트 엘리베이터 |

```
 [싱글 웨이퍼 클러스터]                    [배치 수직 퍼니스]
                                              ┌─────┐
        ┌────┐  ┌────┐                        │ 배기 │
        │Ch A│  │Ch B│                        └──┬──┘
        └──┬─┘  └─┬──┘                     ┌─────┴─────┐
           │      │                        │  히터 존 1 │  ← 존별 독립 제어
     ┌─────┴──────┴─────┐                  │  히터 존 2 │
     │  Transfer Chamber │                  │  히터 존 3 │  ← 석영 튜브 안에
     │   (진공 로봇)      │                  │  히터 존 4 │     보트(100+장)
     └─────┬──────┬─────┘                  │  히터 존 5 │
        ┌──┴─┐  ┌─┴──┐                     └─────┬─────┘
        │Ch C│  │Ch D│                        ┌───┴───┐
        └────┘  └────┘                        │가스 유입│
     ┌──────────────────┐                     └───────┘
     │ 로드락 L/L ×2     │                    ┌─────────┐
     ├──────────────────┤                     │ 보트     │ ← 엘리베이터로
     │ EFEM (대기 로봇)  │                     │ 엘리베이터│    아래에서 상승
     ├──┬──┬──┬──┬──────┤                     └─────────┘
     │FOUP│FOUP│FOUP│   │
     └──┴──┴──┴──┴──────┘
```

- **클러스터 툴의 진짜 이유**: 진공을 깨지 않고 여러 공정을 연속으로 하기 위해서입니다(예: PVD에서 *디개스 → 프리클린 → 배리어 → 시드* 를 한 번의 진공 안에서). 대기 노출 = 산화/수분 흡착 = 컨택 저항 상승이기 때문입니다. 자세히는 [06장](06-metallization-pvd-ecp.md).
- **배치의 진짜 이유**: 열을 안정시키는 데 시간이 오래 걸리는 공정(고온 산화/LPCVD)은 한 장씩 하면 경제성이 없습니다. 반면 열 버짓이 작아야 하는 미세 공정은 RTP/싱글로 갈 수밖에 없습니다([02장](02-oxidation-diffusion-thermal.md)).

---

## 3. 장비 사진을 볼 때 실제로 보이는 것 / 안 보이는 것

입문자가 장비 사진을 봐도 배우는 게 적은 이유가 있습니다.

| 사진에 보이는 것 | 실제로 중요한데 사진에 안 보이는 것 |
|-------------------|-------------------------------------|
| 회색/흰색 커버(패널), 시그널 타워, 터치 HMI | 커버 안의 챔버 배치, 배관 경로 |
| FOUP 로드포트와 FOUP 3~4개 | 챔버 내부 소모성 부품(링, 샤워헤드, 라이너) |
| 장비 상부 FFU, 하부 펌프룸 덕트 | 진공 계통(어떤 펌프가 어디에, 어떤 순서로) |
| 장비 뒤편 전원반, 가스박스 문 | MFC 채널 구성, RF 케이블 경로/길이 |

그래서 이 총서는 **사진 대신 단면 도해**를 씁니다. 실물 사진은 [부록 C](appendix-C-image-sources.md)의 공식 경로로 보되, 볼 때 다음을 찾으세요.

1. **웨이퍼 흐름선**: FOUP → 얼라이너 → 로드락 → TM → 챔버. 이걸 손가락으로 따라갈 수 있으면 절반 이해입니다.
2. **커버 열린 사진(cutaway)** 을 우선 찾기: 벤더 전시 부스 사진, IEEE/SPIE 발표자료, 특허 도면이 좋은 소스입니다.
3. **소모성 부품 사진**: 검색어에 `focus ring`, `showerhead`, `edge ring`, `CMP pad`, `sputter target` 처럼 **부품명** 을 넣으면 실물이 나옵니다.
4. **특허 도면**: 구글 특허에서 장비사 이름 + 모듈명으로 검색하면 **정확한 내부 구조 도면**을 합법적으로 볼 수 있습니다. 실무자들이 실제로 쓰는 방법입니다.

---

## 4. 장비 좌표계와 위치 표현 — 현장 언어

현장 대화는 위치 표현으로 굴러갑니다. 미리 익히면 유리합니다.

| 용어 | 의미 |
|------|------|
| **12시 / 3시 / 6시 / 9시 방향** | 웨이퍼 노치(notch) 기준 원주 위치. "6시 쪽 CD가 작다" = 웨이퍼 특정 방향 편차 |
| **center / mid / edge / far-edge(bevel)** | 반경 방향 구역. 균일도 문제는 거의 이 언어로 표현됨 |
| **top / center / bottom (T/C/B)** | 배치 퍼니스의 보트 내 위치 |
| **upstream / downstream** | 가스 흐름 기준 상류/하류. "다운스트림 플라즈마" = 웨이퍼가 플라즈마 생성부 하류에 있음 |
| **frontside / backside / bevel** | 웨이퍼 앞면/뒷면/경사면. backside 파티클과 bevel 결함은 전혀 다른 문제 |
| **chamber A/B/C/D, PM1~PM6** | 클러스터의 프로세스 모듈 번호. "PM3만 CD가 높다" = 챔버 매칭 문제 |
| **툴 / 챔버 / 슬롯 / 로트 / 캐리어** | 장비 / 모듈 / FOUP 내 위치 / 웨이퍼 묶음 / FOUP 자체 |

---

## 5. 공정 장비에 공통으로 걸리는 6가지 요구

모든 장비는 결국 아래 6개를 동시에 만족시키라는 요구를 받습니다. **장비의 모든 부품은 이 중 하나를 위해 존재합니다.**

| 요구 | 구체적 의미 | 이걸 담당하는 부품 예 |
|------|-------------|----------------------|
| **1. 균일도 (uniformity)** | 웨이퍼 내(WIW), 웨이퍼 간(WTW), 로트 간, 챔버 간 | 샤워헤드 홀 배치, 히터 존, 마그넷 회전, 가스 링, 멀티존 척 |
| **2. 재현성 (repeatability)** | 어제와 오늘이 같아야 함 | seasoning, 소모품 수명 관리, MFC 캘리브레이션, APC |
| **3. 청정도 (cleanliness)** | 파티클/금속오염/유기물 | FFU, 라이너, 코팅, 퍼지, 실드, 반송 경로 설계 |
| **4. 처리량 (throughput)** | WPH. 원가를 지배 | 챔버 수, 로드락 펌핑 속도, 로봇 궤적, 병렬 처리 |
| **5. 제어성 (controllability)** | 노브를 돌리면 예측대로 변해야 함 | 센서, 종점검출, 폐루프 제어(APC/R2R) |
| **6. 안전 (safety)** | 사람·장비·팹 보호 | 인터락, 가스 검출기, 스크러버, 배기 모니터, EMO |

> **핵심 통찰**: 장비의 발전사는 대부분 "①균일도와 ④처리량을 동시에 올리라"는 상충 요구를 기술로 푸는 역사입니다.
> 예: 싱글 웨이퍼 ALD는 균일도 최고 but 느림 → **공간 분리형(spatial) ALD, 배치 ALD, 멀티 스테이션 챔버** 등장.

---

## 6. 장비 상태를 나타내는 말 (현장 알람 언어)

| 상태 | 의미 | 입문자가 알아야 할 점 |
|------|------|------------------------|
| **Idle** | 대기. 레시피 수행 가능 | 진공/온도는 유지되고 있는 상태(스탠바이) |
| **Run / Processing** | 공정 중 | 이때 문 열거나 인터락 만지면 웨이퍼 폐기 |
| **Down (Unscheduled)** | 고장 정지 | 팹에서 가장 비싼 시간. MTTR 관리 대상 |
| **PM (Scheduled)** | 계획 정비 | 주기(웨이퍼 수/RF hour/일수) 도달로 진입 |
| **Qual / Requal** | PM 후 품질 확인 | 더미 웨이퍼로 두께/CD/파티클 측정 후 합격해야 양산 투입 |
| **Engineering / Hold** | 실험·보류 | 양산 로트 못 들어감 |
| **Seasoning / Conditioning** | 챔버 길들이기 | 더미 웨이퍼 or 웨이퍼 없이 플라즈마만 돌려 챔버 내벽 상태를 양산 상태로 맞춤 ([0-8장](00-8-parts-and-consumables.md)) |

---

## 7. 이 총서에서 반복될 4가지 사고 도구

### 도구 1. "왜 이 환경인가?" 3단 질문
`무엇을 막고 싶은가 → 그걸 막는 물리량은 무엇인가 → 그 물리량을 만드는 부품은 무엇인가`
예) 산소 오염을 막고 싶다 → 잔류 산소 분압 → 게이트 밸브 + 크라이오/터보 펌프 + 로드락 퍼지.

### 도구 2. 노브 → 물리 → 결과 → 부작용 (4열 사고)
현장에서 "파워 올리면 되죠?"가 위험한 이유. 모든 노브는 최소 2개를 동시에 바꿉니다.
예) 식각 RF 바이어스 ↑ → 이온 에너지 ↑ → 식각률 ↑ **+ 선택비 ↓ + 마스크 소모 ↑ + 챔버 부품 스퍼터링 ↑**

### 도구 3. 시간축 3층
`ms~s(펄스/시퀀스)` / `분~시간(웨이퍼/로트)` / `일~월(부품 수명/드리프트)`
문제가 어느 층에서 생겼는지 구분하면 원인 범위가 확 줄어듭니다.

### 도구 4. 공간축 3층
`웨이퍼 내(mm)` / `챔버 내(cm)` / `팹 내(m)`
CD 편차가 웨이퍼 내인지, 챔버 간인지, 툴 간인지로 원인이 완전히 달라집니다.

---

## 8. 자기 점검 질문

1. 클러스터 툴이 존재하는 이유를 "진공"과 "처리량" 두 단어로 설명할 수 있나?
2. 배치 퍼니스에서 T/C/B 편차가 나면 무엇을 의심하나?
3. EFEM에 이오나이저(정전기 제거)가 붙는 이유는?
4. "PM3만 CD가 높다"는 말은 공간축 3층 중 어디의 문제인가?
5. 장비의 6대 요구 중, 소모성 부품 관리가 직접 담당하는 것은 무엇인가?

> 다음: [0-2. 진공 — 왜, 어떻게 잡는가](00-2-vacuum.md)
</content>

File: docs/equipment-handbook/00-2-vacuum.md
# 0-2. 진공 — 왜 잡는가, 어떻게 잡는가

> 선행 학습: [0-1 장비를 보는 눈](00-1-equipment-literacy.md)
> 이 문서 하나만 제대로 읽으면 식각·증착·임플란트·EUV 장비의 "왜 진공?"이 전부 해결됩니다.

---

## 1. 압력의 언어 — 단위부터 정리

현장에서 단위가 뒤섞여 나옵니다. 환산을 외우지 말고 **자릿수 감각**을 가지세요.

| 단위 | 대기압 기준 | 쓰이는 곳 |
|------|-------------|-----------|
| **Torr** | 760 Torr = 1 atm | 미국계 장비, 공정 레시피(가장 많이 씀) |
| **mTorr** | 1 Torr = 1000 mTorr | 플라즈마 식각/PVD 공정압 (보통 2 ~ 100 mTorr) |
| **Pa** | 101325 Pa = 1 atm (1 Torr ≈ 133 Pa) | 유럽/일본계 장비, SI |
| **mbar** | 1013 mbar = 1 atm | 펌프 카탈로그 |
| **sccm / slm** | 유량(standard cc per minute) | 가스 공급량. 압력 아님 |

### 진공 영역 구분과 팹에서의 의미

| 영역 | 압력 범위 | 남아있는 기체 분자 수(대략, 개/cm³) | 대표 용도 |
|------|-----------|------------------------------------|-----------|
| 저진공 (rough) | 760 ~ 1 Torr | 10¹⁹ ~ 10¹⁶ | 로드락 1차 배기, APCVD |
| 중진공 (medium) | 1 ~ 10⁻³ Torr | 10¹⁶ ~ 10¹³ | **플라즈마 식각/CVD/PVD 공정압** |
| 고진공 (HV) | 10⁻³ ~ 10⁻⁷ Torr | 10¹³ ~ 10⁹ | PVD 베이스, 임플란트 빔라인, SEM |
| 초고진공 (UHV) | 10⁻⁷ ~ 10⁻¹¹ Torr | 10⁹ ~ 10⁵ | MBE, 표면분석, 일부 에피/하이브리드 본딩 활성화 |

> 참고: 대기압에서 1 cm³ 안에 분자가 약 2.5 × 10¹⁹ 개 있습니다. 10⁻⁶ Torr까지 빼도 여전히 **3 × 10¹⁰ 개**가 남습니다.
> 진공은 "비었다"가 아니라 **"충돌 빈도를 통제한다"** 는 뜻입니다. 이 관점이 핵심입니다.

---

## 2. 진공을 잡는 이유 — 5가지, 물리로

### 이유 ①: 평균자유행정(Mean Free Path)을 길게 만들어 "직진"시키기

기체 분자(또는 이온·원자·광자)가 다른 분자와 충돌하기까지 가는 평균 거리를 평균자유행정 λ 라 합니다.
공기(실온)에서 근사식:

```
λ [cm] ≈ 0.005 / P [Torr]          (상온 공기, 암기용 근사)

  760   Torr → λ ≈ 65 nm      ← 분자가 머리카락 굵기의 1/1000도 못 가고 부딪힘
    1   Torr → λ ≈ 50 µm
   10   mTorr → λ ≈ 0.5 cm    ← 식각/PVD 공정압. 챔버 크기(30 cm)보다 작음 = 충돌 있음(의도적)
  10⁻⁵ Torr → λ ≈ 5 m        ← PVD 베이스/임플란트. 챔버보다 길다 = 사실상 직진
  10⁻⁷ Torr → λ ≈ 500 m      ← 빔라인 수 m를 무충돌 통과
```

이것이 **장비별 압력이 다른 이유**입니다.

| 장비 | 공정압 | λ | 왜 그 압력인가 |
|------|--------|---|----------------|
| 스퍼터(PVD) | 1 ~ 5 mTorr | 1 ~ 5 cm | 타겟에서 튀어나온 금속 원자가 **충돌을 거의 안 하고 직선으로** 웨이퍼에 도달해야 함(지향성 = 홀 바닥 커버리지). 단 Ar 플라즈마 유지를 위한 최소 압력은 필요 → 절충 |
| 플라즈마 식각 | 2 ~ 100 mTorr | 0.05 ~ 2.5 cm | 이온은 시스에서 가속돼 **수직 입사**해야 함(λ가 시스 두께보다 길어야 충돌로 방향이 흐트러지지 않음). 동시에 라디칼 생성을 위해 어느 정도 밀도 필요 |
| 이온 임플란트 | 10⁻⁶ ~ 10⁻⁷ Torr | 수십~수백 m | 이온이 수 m 빔라인을 지나는 동안 **잔류가스와 충돌하면 전하교환(charge exchange)** 이 일어나 에너지가 틀어짐 → 에너지 오염 |
| EUV 노광 | 1 ~ 10 Pa(H₂) | — | 13.5 nm 광자가 **기체에 흡수되어 사라짐**(아래 이유 ⑤) |
| LPCVD | 0.1 ~ 2 Torr | 수십 µm | 확산이 빨라져 100장 배치 전체에 균일하게 도달(반응 지배 영역으로 들어감) |

### 이유 ②: 오염·불순물 제거 (특히 O₂, H₂O)

박막 품질을 망치는 주범은 **산소와 수분**입니다.

- 잔류 분압 10⁻⁶ Torr의 O₂/H₂O는 깨끗한 표면을 **약 1초에 단분자층(monolayer) 하나만큼** 덮습니다(충돌 플럭스로 계산되는 유명한 결과).
  → 금속 배리어를 증착하기 전에 표면을 깨끗이 해놓고 1분을 기다리면 이미 수십 층의 산화가 진행됩니다.
  → 그래서 **프리클린 → 배리어 → 시드를 진공을 깨지 않고 클러스터 안에서 연속으로** 합니다([06장](06-metallization-pvd-ecp.md)).
- 수분(H₂O)은 챔버 내벽·O링에 흡착되어 천천히 나옵니다(**아웃개싱**). 이것이 "챔버를 열었다 닫으면 회복에 몇 시간 걸리는" 이유입니다.
- 절연막에 H₂O가 섞이면 유전율↑·누설↑, 금속막에 O가 섞이면 비저항↑·밀착력↓.

**정량 감각**: 베이스 압력 스펙이 왜 그렇게 타이트한가?
```
잔류 산소 분압 1×10⁻⁶ Torr에서 표면 충돌 플럭스 ≈ 10¹⁵ 개/cm²·s
표면 원자 밀도 ≈ 10¹⁵ 개/cm²
→ 부착계수 1이라 가정하면 1초에 1 monolayer.  (10⁻⁹ Torr면 1000초 = 17분)
```
그래서 UHV급 장비는 10⁻⁹ Torr대를 요구합니다.

### 이유 ③: 플라즈마를 원하는 조건에서만 켜기 (파셴 법칙)

플라즈마는 아무 압력에서나 안 켜집니다. 방전 개시 전압은 `압력 × 전극간격(p·d)` 의 함수(**파셴 곡선**)이고 U자 형태입니다.

```
  방전개시전압
      │ \                           /
      │  \                        /
      │   \____              ___/
      │        \____    ____/      ← 최소점 근처가 "잘 켜지는" 조건
      └─────────────────────────────── p·d
        (너무 낮음)   최소   (너무 높음)
        전자가 충돌 못해     전자가 너무 자주 충돌해
        이온화 못 시킴       에너지를 못 쌓음
```

- 압력이 **너무 낮으면**: 전자가 중성 기체와 충돌할 확률이 낮아 이온화가 안 됨 → 점화 실패.
- 압력이 **너무 높으면**: 전자가 자유행정 중 얻는 에너지가 작아 이온화 임계를 못 넘음 + 이온이 가는 동안 충돌해 지향성 상실.
- 그래서 식각/PECVD는 **수 mTorr ~ 수백 mTorr** 라는 좁은 창을 씁니다. 자세히는 [0-4 플라즈마](00-4-plasma-and-rf.md).

### 이유 ④: 열전달을 "제어"하기 (진공은 단열이다)

진공에서는 기체를 통한 열전달(대류/전도)이 거의 사라집니다. 이건 좋을 때도 나쁠 때도 있습니다.

- **좋은 점**: 퍼니스/RTP에서 열 손실 제어, 램프 가열의 효율.
- **나쁜 점**: 플라즈마에서 웨이퍼가 이온 충격으로 달궈지는데 **식힐 방법이 없음**.
  → 해결책: 정전척(ESC)으로 웨이퍼를 눌러 붙이고 **뒷면에 He를 수 Torr 흘려** 열전도 경로를 인공적으로 만듭니다.
  → He를 쓰는 이유: 열전도율이 높고, 화학적으로 불활성이며, 가볍고, 공정 화학에 간섭하지 않기 때문. 자세히는 [0-5장](00-5-thermal-and-chuck.md).

### 이유 ⑤: 특정 파장/입자가 기체에 흡수되기 때문 (EUV의 결정적 이유)

**EUV(13.5 nm)** 는 거의 모든 물질에 흡수됩니다. 공기 1 m를 통과하면 사실상 0이 됩니다(흡수 길이가 대기압에서 mm 단위).

- 렌즈(굴절 광학)를 쓸 수 없음 → **반사(거울) 광학**만 가능 (모든 유리·CaF₂도 13.5 nm를 흡수)
- 챔버 안 기체도 광량을 깎음 → **진공 필수**
- 다만 완전 진공이 아니라 **수 Pa의 수소(H₂)** 를 흘립니다.
  - H₂는 EUV 흡수가 상대적으로 작고,
  - EUV로 생성된 수소 라디칼이 **광학계에 붙은 Sn(주석) 오염을 SnH₄로 만들어 제거**하며,
  - 마스크/광학 표면의 탄소 오염을 환원시켜 줍니다.
  - 부작용: H₂가 펠리클/레지스트·소재에 수소 취화(blistering)를 유발 → 소재 개발 과제.
- 자세히는 [03장 포토리소그래피](03-photolithography.md).

이온 임플란트도 같은 논리입니다. 이온 빔이 잔류 가스와 충돌하면 전하 상태가 바뀌어(`charge exchange`) 자기장으로 굽히는 궤적이 어긋나고, **원하지 않은 에너지의 이온**이 웨이퍼에 박힙니다(에너지 오염) → [07장](07-ion-implantation.md).

---

## 3. 진공 배기의 물리 — 펌프 하나만으론 안 되는 이유

### 3-1. 배기 속도(pumping speed)와 컨덕턴스(conductance)

```
실효 배기속도 S_eff 는 펌프 성능 S_p 와 배관 컨덕턴스 C 의 직렬 합성:

      1 / S_eff = 1 / S_p + 1 / C

→ 배관이 좁고 길면(C 작음) 펌프를 아무리 큰 걸 달아도 소용없다.
→ 그래서 터보펌프는 챔버 바로 아래(짧고 굵은 경로)에 붙인다. 이것이 장비 레이아웃을 결정한다.
```

컨덕턴스는 **관 직경의 세제곱(분자류에서)** 에 비례합니다. 직경 2배 = 컨덕턴스 8배.
현장 격언: **"펌프를 키우기 전에 배관을 보라."**

### 3-2. 도달 압력은 "배기 속도 ÷ 가스 부하"로 결정된다

```
      P_ultimate ≈ Q_total / S_eff

   Q_total = 공정 가스 + 실 누설(real leak) + 가상 누설(virtual leak)
             + 내벽 아웃개싱 + 투과(permeation) + 펌프 역류(backstreaming)
```

입문자가 가장 많이 놓치는 것: **베이스 압력이 안 떨어질 때 대부분 원인은 펌프가 아니라 Q(가스 부하)** 입니다.

| Q 성분 | 정체 | 진단 단서 |
|--------|------|-----------|
| 실 누설(real leak) | O링 손상, 용접 크랙, 피팅 풀림 | He 리크 디텍터로 검출됨. 배기해도 계속 일정량 유입(시간에 무관) |
| 가상 누설(virtual leak) | 나사 구멍/겹침부에 갇힌 공기가 서서히 방출 | He로 안 잡힘. **시간이 지나면 서서히 줄어듦**. 조립 불량이 원인 |
| 아웃개싱 | 내벽·O링·폴리머 부품에 흡착된 H₂O 등 | 베이킹하면 개선. PM 직후 심함 |
| 투과(permeation) | O링(엘라스토머)을 통과해 들어오는 기체 | UHV에서 문제. 금속 실(메탈 가스켓)로 해결 |

### 3-3. 그래서 펌프는 "계단"으로 구성한다

어떤 펌프도 대기압 → 10⁻⁷ Torr를 혼자 못 합니다. 각 펌프는 동작 압력 범위가 있습니다.

```
 대기압 760 Torr ────────────────────────────────────────▶ 10⁻⁹ Torr

 [드라이 펌프(1차)]  10⁻³ ~ 760 Torr     : 대기압에서 배기 시작 가능, 배기구가 대기로 연결
        └──────────┐
                   ▼
     [터보분자펌프(TMP)]  10⁻¹⁰ ~ 10⁻² Torr : 대기압에서 못 돎 → 반드시 드라이 펌프가 앞단(백킹)
                   또는
     [크라이오 펌프]      10⁻¹⁰ ~ 10⁻³ Torr : 흡착식. 축적형이라 재생(regeneration) 필요
                   또는
     [이온 펌프 / TSP]    10⁻¹¹ ~ 10⁻⁶ Torr : UHV 유지용
```

---

## 4. 진공 펌프 도감 — 종류·원리·역할·관리

### 4-1. 1차 펌프 (roughing / backing)

| 펌프 | 원리 | 범위 | 장점 | 단점/관리 |
|------|------|------|------|-----------|
| **드라이 펌프** (multi-stage roots, screw, claw) | 회전체가 기체를 단계적으로 밀어냄. 오일이 가스 경로에 없음 | 10⁻³ ~ 760 Torr | 오일 오염 없음, 반응성·부식성 가스 대응(가열 사양), 팹 표준 | 소모 전력 큼, 파우더 축적(특히 CVD 부산물) → **N₂ 퍼지 필수**, 주기적 오버홀 |
| **오일 로터리 펌프** (rotary vane) | 오일 실링 + 베인 회전 | 10⁻³ ~ 760 Torr | 저렴, 조용 | **오일 역류(backstreaming)로 웨이퍼 오염** → 양산 팹에서는 거의 퇴출(연구용/보조용만) |
| **루츠 블로어** | 8자 로터 2개, 압축비 낮지만 대유량 | 드라이 펌프 앞에 붙임 | 대유량 처리 | 단독 사용 불가 |
| **이젝터/벤투리** | 압축공기로 흡입 | 거친 진공 | 전기 없이 동작 | 효율 낮음, 소음 |

> **드라이 펌프에 N₂ 퍼지를 왜 흘리나**: CVD/식각 부산물(예: NH₄Cl, AlF₃, 폴리머)이 펌프 내부에서 응축·고화되어 로터를 고착시킵니다. N₂로 희석·이송하고, 펌프 바디를 100 ~ 150 ℃로 가열해 응축을 막습니다. 퍼지 유량이 떨어지면 **몇 주 안에 펌프가 죽습니다.** PM 항목 최상단입니다.

### 4-2. 고진공 펌프

| 펌프 | 원리 | 범위 | 특징 | 주의점 |
|------|------|------|------|--------|
| **터보분자펌프 (TMP)** | 고속 회전(2~9만 rpm) 블레이드가 분자를 때려서 한 방향으로 보냄 | 10⁻¹⁰ ~ 10⁻² Torr | 연속 배기, 응축성 가스도 통과, 대부분 장비의 표준 | **대기 노출 시 파손 위험**(베어링/로터), 급격한 압력 상승(벤트) 금지, 자기부상(maglev) 사양은 오일리스, 코팅 파우더 퇴적 주의 |
| **크라이오 펌프** | 10 ~ 20 K 저온면에 기체를 **응축/흡착**시켜 포획(축적형) | 10⁻¹⁰ ~ 10⁻³ Torr | 물/유기물에 압도적 배기속도 → **PVD/에피에 유리** | 용량 한계 → **주기적 재생(regeneration: 가열해 방출 후 재냉각)**, 재생 중 그 챔버 사용 불가, He 냉매 압축기·흡착기 관리 |
| **이온 펌프** | 이온화 후 게터 물질에 매립 | 10⁻¹¹ ~ 10⁻⁶ Torr | 진동 없음, UHV 유지 | 가스 부하 크면 못 씀, 불활성 기체 배기 약함 |
| **TSP / NEG(게터)** | Ti 승화막/게터 합금이 화학적으로 흡착 | UHV | 저렴한 UHV 유지 | 소모품, 불활성 기체 배기 못 함 |
| **확산펌프(DP)** | 오일 증기 제트로 분자를 밀어냄 | 10⁻⁷ ~ 10⁻³ Torr | 구조 단순·저렴·견고 | 오일 오염, 예열 시간, 현대 팹에서는 거의 안 씀 |

### 4-3. 펌프 선택의 실전 논리

| 공정 | 주로 쓰는 고진공 펌프 | 이유 |
|------|----------------------|------|
| PVD(스퍼터) | **크라이오** | H₂O 배기속도가 절대적으로 중요(금속막 산화/밀착력). 공정 가스는 Ar뿐이라 부하가 적음 |
| 플라즈마 식각 | **터보(maglev) + 드라이** | 부식성 가스(Cl₂, HBr, CF₄)와 폴리머를 연속 배기해야 함. 크라이오는 금방 포화 |
| PECVD/ALD | **터보 + 드라이(+ 파우더 트랩)** | 파우더가 많아 트랩 필수 |
| 이온 임플란트 | **크라이오 + 터보** (구역별) | 빔라인 UHV 유지 + 광재(photoresist outgassing) 대응 |
| EUV 스캐너 | **터보 + 드라이 + 게터**, H₂ 전용 계통 | H₂ 대량 배기·재순환, Sn 오염 관리 |
| 퍼니스(LPCVD) | **드라이 + 루츠** | 0.1~2 Torr면 충분, 대유량 필요 |

---

## 5. 게이지(압력계) 도감 — 하나로는 전 영역을 못 잰다

**압력 게이지는 영역별로 원리가 완전히 다릅니다.** 이걸 모르면 "게이지가 이상하다"는 트러블을 못 잡습니다.

| 게이지 | 원리 | 범위 | 기체 종류 의존성 | 실무 포인트 |
|--------|------|------|------------------|-------------|
| **CDG (Capacitance Diaphragm Gauge, 격막)** | 박막 격막의 변형 → 정전용량 변화 | 10⁻⁴ ~ 1000 Torr | **없음(기체 무관)** ← 가장 큰 장점 | 공정압 제어의 기준(APC 피드백). 온도 드리프트·제로 보정 필요. 파우더 퇴적 시 오차 |
| **피라니 (Pirani, 열전도) / 컨벡트론** | 가열된 필라멘트의 열손실 = 기체 밀도 | 10⁻⁴ ~ 760 Torr | **있음**(He, H₂에서 크게 틀림) | 저렴, 로드락/1차 배기 모니터. He 백사이드 라인에서 오독 주의 |
| **열음극 이온 게이지 (Hot cathode BA)** | 열전자로 기체를 이온화, 이온 전류 측정 | 10⁻¹¹ ~ 10⁻³ Torr | **있음**(가스별 감도계수) | 고압에서 켜면 필라멘트 손상 → 인터락 필수. 베이스 압력 판정용 |
| **냉음극 (Penning/Inverted magnetron)** | 자기장+고전압으로 방전, 방전 전류 측정 | 10⁻⁹ ~ 10⁻² Torr | 있음 | 필라멘트 없어 견고, 오염 시 점화 불안정 |
| **스피닝 로터** | 회전 구체의 감속률 | 10⁻⁷ ~ 10⁻² Torr | 있음 | 표준기(캘리브레이션용) |
| **RGA (잔류가스분석기)** | 4중극 질량분석 | 10⁻⁴ Torr 이하 | — | **압력계가 아니라 "성분계"**. 누설(N₂/O₂=4:1 비율), 물(18), 오일(m/z 40~60) 구분. 누설 진단의 결정적 도구 |

> **실전 예**: 베이스 압력이 안 떨어짐.
> ① 피라니와 이온게이지 값이 서로 안 맞음 → 게이지 오염/캘 이슈 의심.
> ② RGA에서 m/z 28(N₂)과 32(O₂)가 4:1 → **대기 누설**.
> ③ m/z 18(H₂O)만 압도적 → **아웃개싱**(누설 아님). 베이킹/퍼지로 해결.
> ④ m/z 2(H₂)만 높음 → 스테인리스 내부 확산 H₂(UHV에서 정상) 또는 H₂ 계통 누설.

---

## 6. 밸브와 실(seal) — 진공 부품의 실체

### 6-1. 밸브

| 밸브 | 위치/용도 | 특징 |
|------|-----------|------|
| **게이트 밸브 (gate valve)** | 챔버 ↔ 터보펌프 사이 | 전개 시 컨덕턴스 손실 최소. 큰 구경 |
| **슬릿 밸브 (slit valve)** | 챔버 ↔ 트랜스퍼 챔버 사이 | 웨이퍼가 지나는 좁은 슬릿. **O링 마모/파티클 최다 발생 지점** |
| **APC 스로틀 밸브** | 챔버 배기 라인 | 개도를 조절해 **공정압 폐루프 제어**. 펜듈럼/버터플라이 형식 |
| **포어라인 밸브** | 드라이 펌프 앞단 | 격리·벤트 시퀀스용 |
| **벤트 밸브** | N₂ 도입 | 챔버 개방 전 N₂로 대기압 복귀. **절대 공기로 벤트하지 않음**(수분 흡착) |
| **소프트 스타트/슬로우 펌프 밸브** | 로드락 초기 배기 | 급배기 시 파티클 비산·웨이퍼 날림 방지 |

> **슬로우 펌프가 필요한 이유**: 대기압에서 갑자기 밸브를 열면 초음속 기류가 발생해 **바닥의 파티클이 웨이퍼로 날아오고**, 얇은 웨이퍼는 흔들려 슬립/파손됩니다. 그래서 로드락 배기는 오리피스를 통한 완만한 1단계 → 이후 풀 배기로 갑니다.

### 6-2. 실(seal)

| 실 종류 | 재질 | 사용 영역 | 특징 |
|---------|------|-----------|------|
| **엘라스토머 O링** | Viton(FKM), Kalrez(FFKM), 실리콘 | 대기 ~ HV | 재사용·분해 용이. 투과·아웃개싱 있음. **플라즈마/불소에 침식**되면 파티클 원인 |
| **메탈 가스켓** | Cu(CF/ConFlat), Al, In | UHV, 고온 | 투과 거의 0, 베이킹 가능. 1회용, 조립 토크 관리 필요 |
| **퍼플루오로엘라스토머 (FFKM)** | Kalrez, Chemraz | 부식성·고온 | 비싸지만 Cl/F 환경 수명↑ |
| **차동배기 실(differential pumping)** | — | 회전/직선 도입부 | 실 사이를 중간 배기해 누설을 차단. 로터리 피드스루에 사용 |
| **자기 유체 실(ferrofluidic)** | 자성 유체 | 회전축 관통부 | 진공 유지하며 회전 전달(로봇/마그넷 회전) |

**O링 관리 실무**
- PM 시 O링 홈(groove)에 파티클/파편이 남으면 그 자리가 누설 경로가 됩니다. 무결점 청소가 기본.
- 진공 그리스는 **지정된 종류/지정량**만. 과도하면 아웃개싱원이자 파티클원.
- 플라즈마에 직접 노출되는 O링은 **실드/리세스 구조로 가려야** 합니다. 노출 O링의 침식은 유기 오염과 파티클의 큰 원인.
- 압축 영구변형(compression set)된 O링은 재사용 금지. PM 주기에 맞춰 교체 목록으로 관리.

---

## 7. 로드락 — 대기와 진공을 잇는 장치

```
   [대기측 EFEM]                [로드락 L/L]                [진공 TM]
        │  대기 도어 열림            (진공/대기 전환)          진공 도어(슬릿밸브)
        ▼                                                         │
   웨이퍼 투입 ──▶ ① 대기 도어 닫힘                                │
                   ② 슬로우 펌프 (파티클 비산 방지)                 │
                   ③ 풀 배기 → TM 압력 도달 (예: 10⁻⁵ Torr)         │
                   ④ 슬릿 밸브 열림 ─────────────────────────────▶ ⑤ 진공 로봇 픽
                   (반출 시 역순: N₂ 벤트 → 대기압 → 도어 열림)
```

| 로드락 설계 포인트 | 이유 |
|--------------------|------|
| **2개 이상 병렬** | 하나가 배기하는 동안 다른 하나가 벤트 → 처리량(WPH) 확보 |
| **배기/벤트 시간 최소화** | WPH를 직접 지배. 보통 배기 20 ~ 60초 목표 |
| **N₂ 벤트 + 확산기(diffuser)** | 수분 유입 최소화, 난류 억제 |
| **웨이퍼 냉각 스테이션 겸용** | 고온 공정 후 웨이퍼를 식혀 내보냄(FOUP 열변형·산화 방지) |
| **퍼지(가스 치환) 사이클** | 수분 제거를 위해 배기-퍼지를 여러 번 반복(cycle purge) |

> **왜 웨이퍼를 뜨거운 채로 FOUP에 넣지 않나**: FOUP(플라스틱)의 변형·아웃개싱, 웨이퍼 표면 산화, 후속 공정 계측 오차. 그래서 쿨링 스테이션이 필요합니다.

---

## 8. 진공 계통 트러블슈팅 — 증상에서 부품까지

| 증상 | 1순위 의심 | 확인 순서 |
|------|-----------|-----------|
| 베이스 압력 도달 실패 (서서히 개선됨) | 아웃개싱 / 가상 누설 | 펌프 다운 커브 기록 → RGA에서 m/z 18 지배 확인 → 베이킹/장시간 퍼지 |
| 베이스 압력 도달 실패 (시간 무관하게 일정) | **실 누설** | He 리크 테스트(스프레이), 최근 PM 부위부터. 슬릿 밸브 O링·뷰포트·피팅 순 |
| 공정압이 레시피값에서 흔들림 | APC 밸브 / CDG 오염 / MFC | APC 개도 로그 확인(한쪽 끝에 붙어 있으면 이미 포화), CDG 제로 확인, MFC 검증 |
| 펌프 진동·소음·전류 상승 | 파우더 퇴적, 베어링 | 드라이 펌프 전류 트렌드, N₂ 퍼지 유량, 포어라인 트랩 점검 |
| 터보펌프 트립 | 급격한 압력 상승, 파우더, 냉각수 | 인터락 이력, PCW 유량/온도, 밸런스 이상 여부 |
| 크라이오 재생 후 회복 지연 | 흡착기 열화, He 압축기 압력 | 1단/2단 온도 트렌드, 압축기 He 압력, 흡착기 교체 주기 |
| PM 직후 파티클 급증 | O링 홈 잔류물, 부품 세정 불량, seasoning 부족 | 파티클 맵 패턴(엣지/랜덤/군집), seasoning 웨이퍼 수 확인 |
| 챔버 간 결과 차이(matching) | 실효 배기속도 차, 게이지 캘 차 | 같은 레시피에서 APC 개도·실제 압력 비교 |

**He 리크 테스트의 기본 감각**
- 원리: He는 분자가 작아 미세 누설로 잘 들어오고, 질량분석기로 m/z 4를 선택적으로 검출 → 극히 미세한 누설 검출 가능.
- 팁: 누설 위치는 **위에서 아래로**, **의심 부위를 좁게** 스프레이. He는 가벼워서 위로 올라가므로 아래쪽부터 뿌리면 오판합니다.
- 판정: 누설률 단위는 보통 `Torr·L/s` 또는 `mbar·L/s`. 장비 스펙은 보통 1×10⁻⁹ ~ 10⁻⁸ mbar·L/s 수준(부위에 따라 다름).

---

## 9. 진공 부품의 재질 — 왜 스테인리스와 알루미늄인가

| 재질 | 사용 부위 | 선택 이유 | 약점 |
|------|-----------|-----------|------|
| **SUS 304 / 316L** | 챔버 바디, 배관, 플랜지 | 아웃개싱 적음, 베이킹 가능, 강도, 내식성 | 무거움, 가공비, 자성(316L은 낮음), H₂ 방출 |
| **알루미늄 (6061 등) + 아노다이징** | 식각/CVD 챔버 바디, 부품 | 가볍고 열전도 좋고 가공 쉬움 | 아노다이징이 불소 플라즈마에 침식 → 파티클/금속 오염 |
| **석영(Quartz)** | 퍼니스 튜브, 보트, 윈도우, 라이너 | 고온·고순도·투명 | 깨짐, 반복 열사이클로 실투(devitrification), 금속 오염 흡수 |
| **알루미나 (Al₂O₃)** | 절연체, 척 본체, 샤워헤드 | 절연·내플라즈마 | 취성, 열충격 |
| **이트리아 (Y₂O₃) 코팅** | 식각 챔버 내벽/부품 | **불소 플라즈마 내식성 최상** → 파티클 저감 | 코팅 박리 시 오히려 파티클원, 비쌈 |
| **탄화규소 (SiC)** | 퍼니스 부품, 서셉터, 포커스 링 | 고온 강도, 저오염, 내플라즈마 | 고가 |
| **폴리이미드/PEEK/PTFE** | 절연체, 씰, 반송부 | 절연·저마찰 | 아웃개싱, 플라즈마 취약 |

관련 심화: [0-8 부품과 소모품](00-8-parts-and-consumables.md)

---

## 10. 자주 나오는 오해 정리

| 오해 | 실제 |
|------|------|
| "진공은 비어 있는 상태" | 10⁻⁶ Torr에도 cm³당 3×10¹⁰개가 있음. **충돌 통제**가 목적 |
| "진공도를 최대한 높이면 무조건 좋다" | 플라즈마는 못 켜지고, 열전달이 사라져 웨이퍼가 타며, 처리량과 비용이 폭증. **필요한 만큼만** |
| "펌프 용량을 키우면 베이스가 내려간다" | 배관 컨덕턴스와 가스 부하(Q)가 지배적인 경우가 대부분 |
| "누설은 항상 He로 잡힌다" | 가상 누설·아웃개싱은 He로 안 잡힘. 시간 의존성으로 구분 |
| "게이지는 그냥 압력을 읽는다" | 피라니·이온 게이지는 **기체 종류에 따라 값이 달라짐** |
| "챔버 열었다 닫으면 바로 양산 가능" | 아웃개싱 회복 + seasoning + qual이 필요 |

---

## 11. 사진·영상으로 확인하기 (검색 키워드)

- `turbomolecular pump cutaway` / `cryopump cross section` / `dry pump multistage roots cutaway`
- `slit valve semiconductor` / `pendulum throttle valve APC` / `ConFlat CF flange copper gasket`
- `capacitance manometer diaphragm gauge` / `Bayard-Alpert ion gauge` / `RGA residual gas analyzer spectrum`
- `helium leak detector semiconductor chamber`
- 상세 경로는 [부록 C](appendix-C-image-sources.md).

---

## 12. 자기 점검 질문

1. 스퍼터가 1~5 mTorr, 임플란트가 10⁻⁷ Torr인 이유를 평균자유행정으로 설명해 보라.
2. 베이스 압력이 안 떨어질 때, 실 누설과 아웃개싱을 **두 가지 방법**으로 구별하라.
3. 터보펌프 앞에 드라이 펌프가 반드시 필요한 이유는?
4. 크라이오 펌프가 PVD에 적합하고 식각에 부적합한 이유는?
5. 피라니 게이지로 He 라인 압력을 읽으면 왜 틀리는가?
6. EUV가 진공을 요구하는 이유, 그런데도 H₂를 넣는 이유를 각각 설명하라.
7. 진공에서 웨이퍼를 식히려면 왜 He 백사이드가 필요한가?
8. 로드락 배기를 처음에 천천히 하는 이유 2가지는?

> 다음: [0-3. 가스와 유체 계통](00-3-gas-and-fluids.md)
</content>

File: docs/equipment-handbook/00-3-gas-and-fluids.md
# 0-3. 가스와 유체 계통 — 장비의 혈관

> 선행 학습: [0-2 진공](00-2-vacuum.md)
> 요지: 공정의 결과는 "무엇을 얼마나 정확히, 어떤 순서로 넣었는가"로 결정된다. 그 정확도를 만드는 하드웨어가 이 장의 내용이다.

---

## 1. 왜 가스 계통이 공정 품질을 지배하는가

증착막 두께, 식각률, 도핑 농도 — 전부 **단위시간당 공급된 반응물의 양**에 1차적으로 비례합니다.
가스 유량이 1 % 틀어지면 막 두께도 대략 그 수준으로 틀어집니다. 그런데 팹에서 요구하는 두께 재현성은 보통 **1 % 이내**입니다.
→ 즉 **가스 계통은 공정 스펙과 같은 정밀도**를 요구받습니다.

또한 가스 계통은 **장비에서 가장 위험한 부분**입니다. 반도체 특수가스에는 자연발화성(SiH₄), 맹독성(AsH₃, PH₃, B₂H₆), 부식성(Cl₂, HBr, HF, WF₆), 강산화성(F₂, NF₃, O₃)이 모두 있습니다.

---

## 2. 가스가 팹 벽에서 챔버까지 오는 전 경로

```
 [① 가스 야드 / 실린더 캐비닛]   팹 외부 또는 별도 격리실
    · 실린더(또는 벌크 탱크/ISO 탱크)
    · 자동 밸브, 과압 방지, 가스 검출기, 배기 인터락
         │
         ▼
 [② VMB / VMP (Valve Manifold Box/Panel)]  공급 구역 분배
    · 실린더 교체 시 무중단 공급(A/B 뱅크 자동 전환)
    · 퍼지(purge) 시퀀스: 진공-N₂ 반복으로 대기/수분 제거
         │
         ▼
 [③ 팹 배관 (SS316L EP 튜브, orbital weld)]
    · 전해연마(EP) 내면, 용접부 최소화, 데드볼륨 최소화
         │
         ▼
 [④ 장비 가스박스 (Gas Box / Gas Panel)]  ← 장비 뒷문 열면 있는 그것
    · 채널별: 필터 → 레귤레이터 → 프라이머리 밸브 → MFC → 다운스트림 밸브 → (체크밸브)
    · 퍼지 매니폴드(N₂), 진공 제너레이터
         │
         ▼
 [⑤ 스틱/매니폴드 → 챔버 유입부]
    · 샤워헤드 / 가스 링 / 사이드 인젝터 / 이중 채널(듀얼 존)
    · 히팅 라인(응축 방지), VCR 피팅
         │
         ▼
 [⑥ 챔버] ──▶ [⑦ 포어라인] ──▶ [⑧ 드라이 펌프] ──▶ [⑨ 스크러버] ──▶ 팹 배기(exhaust)
                 (히팅+N₂퍼지)                        (연소/습식/건식/플라즈마)
```

각 단계에서 무엇을 신경 쓰는지가 이 장의 본문입니다.

---

## 3. MFC — 유량을 만드는 핵심 부품

**MFC(Mass Flow Controller)** 는 "설정값(sccm)대로 질량 유량을 흘려주는" 폐루프 장치입니다. 공정 레시피의 `Ar 100 sccm`이 실제 물리량으로 바뀌는 지점입니다.

### 3-1. 원리 두 가지

| 방식 | 원리 | 특징 |
|------|------|------|
| **열식 (thermal MFC)** | 바이패스 관을 우회한 가느다란 센서 튜브에 히터 2개. 기체가 흐르면 열이 하류로 실려가 온도차 발생 → 그 차이가 **질량 유량**에 비례 | 가장 보편적. 응답 1~2초. 기체 종류별 **비열/열전도 보정계수(CF)** 필요 |
| **압력식 (pressure-based / PC-MFC)** | 음속 노즐(critical orifice)에 상류 압력을 정밀 제어. 상류압 ∝ 유량 | 응답 빠름(수백 ms), 조성 변화·오염에 강함. **ALD의 짧은 펄스**에 유리 |

```
  [열식 MFC 개념도]

   입구 ──┬─── 바이패스(주 유로) ────┬── 컨트롤 밸브 ── 출구
          │                          │        ▲
          └─ 센서튜브 ─(히터1)(히터2)─┘        │ (폐루프)
                     ΔT  ──▶  유량 신호 ──▶ 비교기(설정값) ──┘
```

### 3-2. MFC에서 반드시 알아야 할 실무

| 항목 | 내용 |
|------|------|
| **환산계수(CF, Conversion Factor)** | MFC는 보통 N₂로 캘리브레이션됨. 다른 가스는 CF로 환산. **가스를 바꿔 쓰면 값이 틀어짐** — 레시피 이관 시 제1의 함정 |
| **Full Scale와 사용 범위** | 풀스케일의 **10 ~ 90 %** 구간에서만 정확. 100 sccm MFC로 3 sccm을 흘리면 오차가 큼 → 저유량 채널은 별도 소용량 MFC 사용 |
| **응답시간과 오버슈트** | 레시피 스텝 전환 시 오버슈트가 막질에 영향. ALD는 오버슈트가 치명적 → 압력식/빠른 밸브 사용 |
| **드리프트와 캘리브레이션** | 필라멘트 오염·파우더 퇴적으로 서서히 어긋남. **정기 검증(ROR, Rate-of-Rise)** 필수 |
| **ROR 검증법** | 다운스트림 밸브를 닫고 일정 체적에 채워 압력 상승률 측정 → 실유량 계산. 장비 자체 기능으로 들어있는 경우가 많음 |
| **부식성 가스 대응** | 습기와 만나 산 생성(HF, HCl) → 부식·파티클. **퍼지 후 벤팅** 규칙 준수, 내식 사양 MFC 사용 |

> **트러블 예**: 증착 두께가 웨이퍼 전체에서 2 % 낮아졌고, 챔버 청소·부품 교체로 회복되지 않는다.
> → MFC 드리프트 의심. ROR로 실유량 확인 → 설정 100 sccm에 실제 97 sccm이면 원인 확정.

---

## 4. 압력 제어 — APC와 가스 흐름의 관계

공정압은 `유입 유량`과 `배기 능력`의 균형으로 결정됩니다.

```
   P_chamber ≈ Q_in / S_eff(밸브 개도)

  · 유량 고정 + APC 개도 조절 → 압력 제어 (가장 일반적)
  · 밸브 고정 + 유량 조절 → 압력 제어 (특수 케이스)
```

| 제어 모드 | 방식 | 쓰는 곳 |
|-----------|------|---------|
| **Pressure mode** | CDG 읽고 APC 개도를 폐루프로 조절 | 대부분의 식각/CVD |
| **Position mode** | APC 개도를 고정값으로 | 압력이 아니라 **컨덕턴스**를 고정하고 싶을 때, 재현성 디버깅 시 |
| **Throttled / Full open** | 스로틀 없음 | 초저압 공정(PVD 베이스 근처) |

**실무 포인트**
- **APC 개도 값을 트렌드로 보세요.** 같은 레시피에서 개도가 점점 열리고 있다면 = 배기 능력 저하(파우더 퇴적/펌프 열화) 또는 누설. 압력은 스펙 안에 있어도 이미 상태는 나빠지고 있습니다. 대표적인 **선행지표(FDC 지표)** 입니다.
- 개도가 한쪽 끝(거의 닫힘/거의 열림)에 붙으면 **제어 불능** — 레시피 설계 오류이거나 계통 문제입니다.

---

## 5. 가스 유입 구조 — 균일도를 만드는 하드웨어

같은 가스를 넣어도 **어디로 어떻게 넣는지**가 웨이퍼 내 균일도를 결정합니다.

| 구조 | 형태 | 특성 | 쓰이는 곳 |
|------|------|------|-----------|
| **샤워헤드 (showerhead)** | 웨이퍼 위 평행판에 수천 개 홀 | 수직·균일 공급. 홀 지름/피치/배압이 균일도 결정. 전극 겸용인 경우 많음 | PECVD, CCP 식각, ALD |
| **듀얼 채널 샤워헤드** | 두 종류 가스를 챔버 안에서 처음 만나게 | 전구체 간 사전 반응(gas-phase reaction, 파우더 생성) 방지 | TEOS+O₃, ALD |
| **가스 링/노즐 (gas ring)** | 웨이퍼 둘레에서 측면 유입 | 웨이퍼 위 공간이 비어야 하는 구조(ICP 등)에 적합. 엣지 편중 주의 | ICP 식각, PVD |
| **센터/엣지 분리 주입 (dual zone)** | 중앙과 외곽에 유량 배분 | **균일도 튜닝 노브**. C/E 비율로 센터-엣지 프로파일 보정 | 최신 식각/CVD |
| **인젝터 + 회전 서셉터** | 회전하며 순차 노출 | 공간분리형 ALD, 에피 | Spatial ALD, 일부 에피 |

**샤워헤드에서 신경 쓰는 것**
1. **홀 막힘**: 부산물 퇴적 → 국부 유량 저하 → 웨이퍼에 그 패턴이 그대로 찍힘(시그니처 결함).
2. **배압(back pressure)**: 홀을 통과할 때 적절한 압력 강하가 있어야 전면 균일 분배가 됩니다. 홀이 넓으면 중앙 편중.
3. **전극 겸용 시 갭(gap)**: 샤워헤드-웨이퍼 간격은 플라즈마 특성과 균일도를 동시에 바꾸는 강력한 노브(보통 mm 단위).
4. **온도**: 샤워헤드가 차면 응축·파우더, 뜨거우면 전구체 조기 분해. 그래서 샤워헤드도 **가열/냉각 제어**합니다.

---

## 6. 응축과 Cold Spot — 액체·고체 전구체를 다루는 법

> 이 절은 [06장 Metallization](06-metallization-pvd-ecp.md)과 [05장 ALD](05-deposition-cvd-ald.md)의 전제입니다. **"재료마다 물성이 달라 기화가 다른 문제"** 의 핵심 하드웨어 이야기입니다.

상온에서 기체인 가스(Ar, N₂, SiH₄, NF₃, WF₆)는 그냥 MFC로 흘리면 됩니다. 문제는 **상온에서 액체·고체인 전구체**입니다.

### 6-1. 전달 방식 4가지

| 방식 | 구조 | 적용 | 장단점 |
|------|------|------|--------|
| **버블러 (bubbler)** | 캐리어 가스(Ar/N₂)를 액체 속으로 불어넣어 포화 증기를 실어냄 | TEOS, TMA, TiCl₄ 등 증기압이 비교적 높은 액체 | 단순·안정. 유량 = f(캐리어 유량, 앰플 온도, 헤드스페이스 압력) → **3개를 모두 제어**해야 재현성 확보 |
| **베이퍼 드로우 (vapor draw)** | 캐리어 없이 증기만 뽑음 | 증기압 충분한 액체 | 캐리어 희석 없음. 유량 안정성 확보가 어려움 |
| **DLI / 기화기 (Direct Liquid Injection + vaporizer)** | 액체를 액체 MFC로 계량 → 기화기에서 순간 기화 | 증기압 낮은 고분자 전구체(Hf/Zr/Sr/Ba 계열) | 유량 정밀·대유량 가능. 기화기 막힘/열분해 리스크 |
| **고체 앰플 승화 (solid source sublimation)** | 고체를 가열해 승화, 캐리어로 이송 | HfCl₄, ZrCl₄, MoO₂Cl₂, 일부 Ru 전구체, AlCl₃ | 표면적 변화로 **공급량이 시간에 따라 감소**(depletion) → 잔량 관리·앰플 설계(다공성 캐리어)가 핵심 |

### 6-2. 온도 프로파일 규칙 — "진행 방향으로 계속 더 뜨겁게"

전구체는 어디든 **가장 차가운 지점(cold spot)에서 응축/석출**합니다. 그래서 배관 설계의 절대 원칙이 있습니다.

```
   앰플(80 ℃) ──▶ 밸브(90 ℃) ──▶ 라인(100 ℃) ──▶ MFC/밸브(110 ℃) ──▶ 샤워헤드(120 ℃) ──▶ 챔버
        온도가 흐름 방향으로 단조 증가 (보통 각 구간 +5 ~ +10 ℃)

   ※ 어느 한 곳이라도 앞보다 차가우면 → 거기서 응축
      → ① 유량 저하/불안정  ② 파티클  ③ 밸브 고착  ④ 막 두께 드리프트
```

| 실무 포인트 | 설명 |
|-------------|------|
| **히팅 자켓/히팅 케이블의 사각지대** | 피팅, 밸브 보디, 센서 포트, 지지 브라켓은 열이 빠져나가 국부적으로 차가워짐 → 여기가 상습 cold spot. PM 후 재장착 시 자켓 밀착 확인이 중요 |
| **상한 온도** | 너무 뜨거우면 전구체가 배관 내에서 **열분해**되어 벽에 막이 생기고 파티클·막힘 유발. 온도창이 좁다 |
| **앰플 온도 정밀도** | 증기압은 온도에 대해 지수적(클라우지우스-클라페이롱). 앰플 ±1 ℃는 공급량 수 %에 해당 → 두께 변동 직결 |
| **앰플 잔량과 depletion** | 액체는 액면 감소 → 헤드스페이스 증가, 고체는 표면적 감소 → 공급량 감소. **잔량 구간별 보정** 또는 조기 교체로 관리 |
| **압력 제어(Pressure-based delivery)** | 헤드스페이스 압력을 일정하게 유지(압력 컨트롤러)해 캐리어 희석비를 고정하면 재현성이 크게 개선 |
| **잔류 전구체 제거** | 교체·PM 전에 반드시 퍼지/진공 사이클. 공기와 만나면 발화하는 전구체(TMA, DEZ 등 pyrophoric)가 많음 |

> **이것이 "재료마다 물성이 달라 기화가 다르다"는 문제를 장비가 푸는 방식입니다.**
> 증기압이 높으면 → 버블러/베이퍼 드로우. 낮으면 → 가열 + DLI. 고체면 → 승화 앰플 + 표면적 설계.
> 전부 안 되면 → **애초에 다른 화학을 선택**하거나 **PVD/도금으로 전환**합니다. 상세 사례는 [06장](06-metallization-pvd-ecp.md) 참조.

---

## 7. 팹 유틸리티 — 장비가 먹고 마시는 것들

장비 사양서 뒤쪽 "Facility Requirements" 에 나오는 항목들입니다. 장비 설치(installation)와 트러블의 상당수가 여기서 옵니다.

| 유틸리티 | 약어 | 전형적 조건 | 장비에서의 역할 | 이상 시 증상 |
|----------|------|-------------|-----------------|--------------|
| **공정 냉각수** | PCW (Process Cooling Water) | 20 ~ 25 ℃, 2 ~ 5 bar, 도전율 관리 | RF 전원, 매처, 펌프, 챔버 벽, 타겟, 척 냉각 | 온도 드리프트, RF 트립, 타겟 크랙, 인터락 다운 |
| **청정 건조 공기** | CDA (Clean Dry Air) | 6 ~ 7 bar, dew point 낮게 | 공압 밸브·실린더·도어 구동 | 밸브 오동작, 반송 에러 |
| **질소** | N₂ | 순도 5N~6N | 퍼지, 벤트, 펌프 희석, 에어커튼 | 수분 유입, 부식, 파우더 |
| **아르곤** | Ar | 고순도 | 플라즈마/스퍼터, 캐리어 | 방전 불안정 |
| **초순수** | UPW / DIW | 18.2 MΩ·cm | 세정, CMP, 웻 벤치 | 워터마크, 결함 |
| **진공(하우스 진공)** | HV | — | 척킹(대기측 반송), 클램프 | 웨이퍼 미스픽/드랍 |
| **배기** | Exhaust | 가스별 분리(산/알칼리/가연/VOC/열) | 유해가스 배출 | 가스 누출 경보, 인터락 |
| **전력** | — | 200/380/480 V 3상, 수십~수백 kVA | 전원반 | 전압 변동에 의한 RF/히터 이상 |

> **초보자가 놀라는 사실**: 장비 알람의 상당 부분은 장비 자체가 아니라 **PCW 온도/유량, CDA 압력, 배기 차압** 같은 유틸리티 쪽입니다.
> 그래서 트러블슈팅 첫 단계는 언제나 **"유틸리티부터 확인"** 입니다.

---

## 8. 배기 후처리 — 스크러버

챔버에서 나온 가스는 그대로 버릴 수 없습니다. 미반응 전구체, 독성·가연성 가스, PFC(온실가스), 파우더가 들어 있습니다.

| 스크러버 종류 | 원리 | 잘 잡는 것 | 특징 |
|---------------|------|-----------|------|
| **연소식 (burn/combustion, thermal)** | 연료(보통 천연가스/수소) + 공기로 태움 | SiH₄, PFC(CF₄/NF₃/SF₆), 가연성 | 고온 필요. 파우더(SiO₂) 생성 → 정기 청소 |
| **습식 (wet)** | 물/알칼리 용액에 용해·중화 | HCl, HF, Cl₂, NH₃, 수용성 산/염기 | 배수 처리 필요. 부식 관리 |
| **건식 (dry, 흡착제)** | 화학 흡착 매체를 통과 | 소량 독성가스(AsH₃, PH₃) | 카트리지 교체형, 소용량 |
| **플라즈마 (plasma abatement)** | 플라즈마로 분해 후 습식 흡수 | PFC/N₂O 등 난분해성 | PFC 저감 규제 대응, 전력 소모 |
| **콤보 (burn-wet)** | 연소 후 습식 | 대부분의 팹 표준 | 유지보수 항목 많음 |

**포어라인 관리 3대 항목**
1. **히팅**: 응축 방지(보통 100 ~ 150 ℃). 히터 단선이 곧 배관 막힘.
2. **N₂ 퍼지**: 부산물 희석·이송.
3. **트랩(파우더 트랩)**: 챔버 하류에서 파우더를 걸러 펌프를 보호. 트랩 청소 주기가 곧 펌프 수명.

---

## 9. 가스별 위험과 취급 — 반드시 아는 최소 지식

| 가스 | 위험 성질 | 대표 용도 | 장비/시설 대응 |
|------|-----------|-----------|----------------|
| **SiH₄ (실란)** | **자연발화성(pyrophoric)** | CVD Si/SiO₂/SiN | 이중 배관, 과잉 배기, 연소식 스크러버, 누출 검지 |
| **AsH₃ / PH₃ (아르신/포스핀)** | **극독성**(ppb 수준 관리) | 임플란트, 에피 도핑 | 독성가스 검지기, 흡착 스크러버, 서브어톰 실린더(저압 저장) |
| **B₂H₆ (디보란)** | 독성·가연성 | 도핑, W 핵생성 | 상동 |
| **Cl₂ / HBr / BCl₃** | 부식성·독성 | 금속/Poly 식각 | 내식 배관, 습식 스크러버, 배기 후 퍼지 |
| **HF / WF₆ / F₂ / NF₃** | 부식성·산화성(F계) | 세정, W 증착, 챔버 클린 | 수분 절대 금지(HF 생성), 특수 실 |
| **O₃ (오존)** | 강산화성, 불안정 | SACVD, 세정 | 현장 발생기(저장 불가), 오존 파괴기 |
| **H₂** | 가연성(넓은 폭발 범위) | 에피, EUV, 어닐 | 방폭 설계, 누출 검지, 희석 |
| **NH₃** | 독성·자극성 | SiN 증착 | 습식 스크러버 |
| **PFC (CF₄, C₄F₈, SF₆, NF₃)** | 강력한 온실가스(GWP 수천~수만) | 식각/챔버 클린 | 저감 장치 의무화, NF₃ 원격 플라즈마로 대체 추세 |

> **안전은 "규정 준수"가 아니라 물리입니다**: 실란 배관을 열 때 왜 반드시 진공-N₂ 사이클 퍼지를 반복하는지 이해하면 규정을 어길 수 없습니다.
> 잔류 실란 + 공기 = 즉시 발화. 예외가 없습니다. 상세는 [0-9 안전](00-9-operations-and-safety.md).

---

## 10. 가스 계통 트러블슈팅

| 증상 | 의심 | 확인 |
|------|------|------|
| 막 두께가 서서히 얇아짐 | MFC 드리프트, 앰플 depletion, 샤워헤드 막힘 | ROR 검증, 앰플 잔량/온도 로그, 샤워헤드 육안 |
| 웨이퍼에 국부적(spot) 두께/식각 이상 | 샤워헤드 홀 막힘/손상 | 시그니처 패턴 대조, 샤워헤드 교체 시 개선 여부 |
| 센터-엣지 프로파일 반전 | 듀얼존 유량 배분, 챔버 갭, APC 개도 | C/E 비율 스윕, 갭 확인 |
| 레시피 스텝 초반 불안정 | MFC 오버슈트, 밸브 응답, 압력 정착 시간 | 트레이스 데이터의 초기 1~3초 확인, stabilization step 추가 |
| 파티클 급증 (특정 스텝) | 기상 반응(전구체 조기 혼합), cold spot 응축 | 듀얼채널 확인, 히팅 자켓 온도 맵 |
| 밸브 고착/누설 | 응축물·부식 | 히팅 라인 온도, 퍼지 시퀀스 이력 |
| 압력 도달 실패 + 개도 풀 오픈 | 배기 계통 막힘, 유량 과다 | 트랩/포어라인, 실제 유량 |
| 부식성 가스 사용 챔버의 급격한 파티클 | 수분 유입 → 산 생성 | 벤트/퍼지 시퀀스 준수, 리크 체크 |

---

## 11. 사진·영상으로 확인하기 (검색 키워드)

- `semiconductor gas box mass flow controller panel` / `gas stick VCR fitting`
- `thermal mass flow controller cutaway` / `pressure based MFC`
- `showerhead semiconductor CVD dual channel` / `clogged showerhead`
- `precursor bubbler ampoule ALD` / `solid precursor ampoule sublimation` / `direct liquid injection vaporizer`
- `heated gas line jacket semiconductor` / `foreline trap powder`
- `burn wet scrubber semiconductor abatement` / `plasma abatement PFC`
- 상세 경로는 [부록 C](appendix-C-image-sources.md).

---

## 12. 자기 점검 질문

1. 100 sccm 풀스케일 MFC로 5 sccm을 흘리면 안 되는 이유는?
2. MFC 환산계수(CF)를 무시하면 어떤 일이 생기는가?
3. APC 개도 트렌드가 왜 선행지표인가?
4. 듀얼 채널 샤워헤드가 필요한 화학의 예를 들어라.
5. 전구체 배관 온도를 흐름 방향으로 올리는 이유와, 무한정 올리면 안 되는 이유를 각각 설명하라.
6. 고체 전구체 앰플에서 공급량이 시간에 따라 줄어드는 이유는?
7. 실란(SiH₄) 배관 작업 전 퍼지를 반복하는 물리적 이유는?
8. PFC 가스를 쓰는 공정이 규제 대상인 이유와, 장비 차원의 대응은?

> 다음: [0-4. 플라즈마와 RF](00-4-plasma-and-rf.md)
</content>

File: docs/equipment-handbook/00-4-plasma-and-rf.md
# 0-4. 플라즈마와 RF — 상온에서 고온 화학을 일으키는 기술

> 선행 학습: [0-2 진공](00-2-vacuum.md), [0-3 가스](00-3-gas-and-fluids.md)
> 이 장은 식각([04](04-etch.md)), PECVD/PEALD([05](05-deposition-cvd-ald.md)), PVD([06](06-metallization-pvd-ecp.md)), 애싱, 챔버 클린, 이온 소스([07](07-ion-implantation.md))의 공통 기반입니다.

---

## 1. 왜 플라즈마인가 — 한 문장으로

> **플라즈마는 "웨이퍼를 뜨겁게 하지 않고도 고온 화학반응을 일으키는 장치"** 입니다.

CF₄ 분자를 열로 쪼개려면 수천 K가 필요합니다. 웨이퍼는 그 온도를 못 견딥니다(이미 만든 구조가 다 망가짐).
플라즈마는 전기장으로 **전자만** 가속합니다.

```
   전자 온도  Te ≈ 2 ~ 5 eV  (≈ 20,000 ~ 50,000 K 상당)   ← 분자를 쪼갤 수 있다
   이온 온도  Ti ≈ 0.05 eV   (≈ 실온 수준, 무거워서 전기장을 잘 못 따라감)
   중성 가스  Tg ≈ 300 ~ 600 K (웨이퍼가 견딜 수 있는 온도)
   → 이런 상태를 "저온 플라즈마(비평형 플라즈마)"라 한다.
```

전자의 질량이 이온의 1/1800 ~ 1/100,000 이기 때문에 가능한 일입니다. **전자만 뜨겁고 나머지는 차가운 상태** — 이것이 반도체 공정 플라즈마의 본질입니다.

### 플라즈마가 만들어 주는 3종 선수

| 종(species) | 역할 | 공정에서의 의미 |
|-------------|------|-----------------|
| **라디칼 (radical, 중성 활성종)** | 화학적으로 반응. 밀도가 이온보다 100 ~ 1000배 높음 | **화학적 식각·증착의 주역**. 등방성(isotropic) 경향 |
| **이온 (ion)** | 시스 전기장에서 가속되어 수직 입사, 운동량 전달 | **방향성(anisotropy)** 담당. 표면 결합 끊기, 스퍼터링 |
| **광자 (photon, UV)** | 발광 → 진단에 활용(OES), 소재에 손상도 유발 | 종점 검출, 플라즈마 유도 손상(VUV) |

> **식각의 핵심 원리(ion-enhanced etching)**: 라디칼 단독으로는 느리고, 이온 단독으로도 느립니다. **둘이 동시에 작용할 때 식각률이 급증**합니다.
> 이온이 표면 결합을 깨서 라디칼이 반응할 자리를 만들어 주기 때문입니다. 이온은 수직으로 오므로 **바닥만 빠르게 파이고 측벽은 남습니다 = 수직 프로파일**.

---

## 2. 시스(sheath) — 이온이 수직으로 꽂히는 이유

플라즈마와 표면(웨이퍼) 사이에는 얇은 전기적 경계층 **시스**가 생깁니다. 여기서 모든 방향성이 결정됩니다.

```
        플라즈마 본체 (준중성, 전위 ≈ Vp)
   ~~~~~~~~~~~~~~~~~~~~~~~~~~~~~~~~~~~~~~~
        │  전자가 가벼워 빨리 빠져나감
        │  → 표면은 음(–)으로 대전
        ▼
   ┌─────────────────────────────────────┐  ← 시스 (두께 ~0.1 ~ 수 mm)
   │  강한 전기장 (플라즈마→표면 방향)      │      · 이온이 여기서 가속
   │  이온이 수직으로 가속됨  ↓↓↓↓↓↓↓↓     │      · 전자는 반발됨
   └─────────────────────────────────────┘
   ███████████ 웨이퍼 (전위 ≈ Vdc, 음전위) ███████████
```

핵심 결론 4개:

1. **이온 에너지 ≈ (플라즈마 전위 − 웨이퍼 전위)** → 즉 **바이어스로 이온 에너지를 조절**한다.
2. 시스 두께 ≫ 이온의 평균자유행정이면 시스 안에서 충돌이 일어나 **방향성이 흐트러짐** → 그래서 저압이 유리(이유는 [0-2장](00-2-vacuum.md) λ 이야기와 동일).
3. 절연막 위에서는 전하가 쌓여 이온 궤적이 휨 → **차징(charging) 유발 결함**(notching, twisting). 그래서 **펄스 플라즈마**로 주기적으로 중성화합니다.
4. 웨이퍼가 절연체(SiO₂ 등)로 덮여 있어도 RF는 커패시터를 통해 전류를 흘릴 수 있으므로, **RF 바이어스**를 씁니다(DC로는 절연막에 전류를 못 흘림).

---

## 3. 플라즈마 소스 도감 — 구조와 선택 이유

### 3-1. CCP (Capacitively Coupled Plasma, 용량결합)

```
            RF (13.56 MHz 등)
                  │
        ┌─────────┴──────────┐
        │  상부 전극(샤워헤드) │  ← 가스도 여기서 나옴
        └────────────────────┘
        ░░░░░░ 플라즈마 ░░░░░░       갭: 보통 수 mm ~ 수 cm
        ┌────────────────────┐
        │ 웨이퍼 + ESC(하부전극)│  ← 여기에 바이어스 RF (2 MHz, 400 kHz 등)
        └─────────┬──────────┘
                  │
              RF or 접지
```

| 항목 | 내용 |
|------|------|
| 원리 | 두 전극 사이에 RF → 전자가 진동하며 기체를 이온화 |
| 압력 | 수 mTorr ~ 수백 mTorr |
| 플라즈마 밀도 | 중간 (10⁹ ~ 10¹¹ /cm³) |
| 특징 | **이온 에너지가 높다**(시스 전압이 큼) → 물리적 타격이 필요한 공정에 유리 |
| 약점 | 밀도와 이온 에너지가 **함께 움직임**(하나만 조절하기 어려움) → 해결책이 아래의 다중 주파수 |
| 주 용도 | 유전막 식각(옥사이드/나이트라이드), HAR 식각, PECVD |

**다중 주파수(dual/triple frequency) CCP — 왜 필요한가**
```
  고주파(예: 60 ~ 100 MHz) → 주로 플라즈마 밀도(=라디칼/이온 생성량) 지배
  저주파(예: 2 MHz, 400 kHz) → 주로 이온 에너지(시스 전압) 지배
  → 두 개를 독립적으로 돌리면 "얼마나 많이" 와 "얼마나 세게" 를 분리 제어 가능
```
이것이 현대 유전막 식각 장비가 2 ~ 3개의 RF 제너레이터를 가진 이유입니다.

### 3-2. ICP / TCP (Inductively Coupled Plasma, 유도결합)

```
        ┌─── 평면 코일 (안테나) ───┐   ← RF 13.56 MHz
        ╞══════════════════════════╡   유전체 윈도우(석영/알루미나)
        ░░░░░░ 고밀도 플라즈마 ░░░░░░
        ┌──────────────────────────┐
        │  웨이퍼 + ESC            │  ← 독립 바이어스 RF
        └──────────────────────────┘
```

| 항목 | 내용 |
|------|------|
| 원리 | 코일의 교류 자기장이 유도 전기장을 만들어 전자를 가속(변압기 2차측처럼) |
| 압력 | 1 ~ 수십 mTorr (저압에서 잘 동작) |
| 밀도 | **고밀도** (10¹¹ ~ 10¹² /cm³) |
| 특징 | **밀도(소스 파워)와 이온 에너지(바이어스 파워)를 구조적으로 분리** → 제어성 최고 |
| 약점 | 유전체 윈도우에 증착물 퇴적 → 결합 효율 변화(드리프트), 윈도우 PM 필요 |
| 주 용도 | 실리콘/폴리/금속 식각, 컨덕터 식각, ALE, 다운스트림 소스 |

### 3-3. 기타 소스

| 소스 | 원리 | 특징 | 용도 |
|------|------|------|------|
| **마이크로웨이브 / ECR** | 2.45 GHz + 자기장 공명 | 초고밀도, 저이온에너지 | 다운스트림 애싱, 원격 플라즈마 클린, 일부 식각 |
| **원격 플라즈마 (RPS)** | 챔버 밖에서 플라즈마 생성, 라디칼만 챔버로 | **이온 손상 없음**, NF₃ 해리 효율 높음 | 챔버 클린(in-situ 대비 손상↓), 표면 처리, 선택적 제거 |
| **HDP (Helicon/ICP 변형)** | 고밀도 + 웨이퍼 바이어스 동시 | 증착과 스퍼터가 동시에 → **갭필** | HDP-CVD (STI/IMD 갭필) |
| **마그네트론 (PVD)** | DC/펄스DC + 영구자석으로 전자 포획 | 타겟 근처 밀도↑ → 스퍼터율↑ | 스퍼터 증착 ([06장](06-metallization-pvd-ecp.md)) |
| **Bernas / IHC 이온 소스** | 열전자 + 자기장, 아크 방전 | 대전류 이온 생성 | 임플란터 ([07장](07-ion-implantation.md)) |
| **LPP (Laser Produced Plasma)** | CO₂ 레이저로 Sn 액적을 플라즈마화 | 13.5 nm EUV 발광 | EUV 광원 ([03장](03-photolithography.md)) |
| **CCP+ICP 하이브리드** | 두 소스 동시 | 극단적 제어성 | 첨단 식각 |

---

## 4. RF 전달 계통 — 매처, 케이블, 접지

플라즈마에 파워를 넣는 것은 "전선을 연결한다"로 끝나지 않습니다. RF는 **임피던스 정합** 문제입니다.

```
 ┌──────────────┐   50 Ω    ┌─────────┐   가변 임피던스   ┌────────────┐
 │ RF 제너레이터 │══════════▶│ 매처     │═════════════════▶│ 챔버(플라즈마)│
 │ (13.56 MHz…) │  동축케이블 │ (Match)  │  스트랩/피드     │  전극        │
 └──────────────┘            └─────────┘                  └────────────┘
      ▲                          │
      │ 반사파(reflected power)   │ 가변 커패시터 2개(C1, C2)를 모터로 움직여
      └──────────────────────────┘ 부하 임피던스를 50 Ω로 변환
```

| 구성 | 역할 | 실무 포인트 |
|------|------|-------------|
| **RF 제너레이터** | 정해진 주파수·파워 공급 | 출력은 "순방향 파워". 실제 플라즈마에 들어간 것은 순방향 − 반사 |
| **매칭 네트워크(매처)** | 플라즈마 임피던스(수 Ω ~ 수십 Ω, 복소수)를 50 Ω으로 변환 | **자동 매처**는 모터로 C1/C2를 움직임. **포지션 값이 중요한 진단 데이터** |
| **반사 파워 (Pr)** | 정합 실패분 | 지속적 반사 = 파워 부족 + 제너레이터 손상 + 결과 드리프트 |
| **RF 동축 케이블/스트랩** | 전달 | **길이·경로가 임피던스를 바꿈** → PM 후 케이블 경로를 원래대로! (자주 간과되는 매칭 문제 원인) |
| **접지(RF return path)** | 전류 귀환 경로 | 접지 불량 = 플라즈마 비대칭, 아킹, 이상 발광. 가스켓/스크린의 접촉 저항 관리 |
| **필터/블로킹 커패시터** | 히터·센서선으로 RF 누설 방지 | 필터 열화 시 온도 센서 오독, 히터 손상 |
| **VI 프로브** | 전극에서 전압·전류·위상 실측 | 제너레이터 표시값보다 실제에 가까움 → 고급 FDC 지표 |

### 매처 포지션이 왜 중요한 데이터인가

같은 레시피에서 **매처 C1/C2 포지션이 평소와 다르다** = 챔버 내부 상태(증착물 두께, 부품 마모, 접지 상태)가 변했다는 뜻입니다.
공정 결과가 아직 스펙 안이어도 매처 포지션은 이미 이동해 있습니다. → **강력한 선행지표**([0-7장](00-7-sensors-and-control.md)).

---

## 5. 자주 쓰는 플라즈마 노브 → 결과

| 노브 | 물리적으로 바뀌는 것 | 공정 결과 | 부작용 |
|------|---------------------|-----------|--------|
| **소스 파워 ↑** | 전자 밀도·라디칼 생성 ↑ | 식각/증착률 ↑ | 챔버 부품 소모↑, 발열↑, 선택비 변화 |
| **바이어스 파워 ↑** | 이온 에너지 ↑ | 방향성 ↑, 하드마스크 뚫기 쉬움, 식각률 ↑ | **선택비 ↓**, 마스크 소모 ↑, 웨이퍼 손상(플라즈마 유도 손상), 부품 스퍼터 |
| **압력 ↑** | 충돌 ↑, 라디칼 밀도 ↑, 시스 얇아짐 | 화학적 식각 성분 ↑, 식각률 ↑(보통) | 등방성 ↑(프로파일 나빠짐), 파티클/폴리머 ↑ |
| **갭(전극 간격) ↓** | 전력 밀도 ↑, 체류시간 ↓ | 균일도·프로파일 변화, 라디칼 조성 변화 | 아킹 위험, 균일도 재튜닝 필요 |
| **가스 비율 변경** (예: C₄F₈/O₂) | 폴리머 생성 vs 제거 균형 | **선택비와 프로파일의 주 노브** | 폴리머 과다 → 식각 정지, 과소 → 측벽 손실 |
| **펄싱(듀티/주파수)** | 라디칼/이온 비율, 차징 완화 | HAR 프로파일 개선, ARDE 완화, 선택비 향상 | 실효 식각률 ↓, 제어 복잡 |
| **웨이퍼 온도 ↑** | 라디칼 흡착·탈착, 폴리머 두께 | 선택비·프로파일 변화, 부산물 휘발 | 레지스트 변형, 소재 손상 |
| **He 백사이드 압력 ↑** | 웨이퍼-척 열전달 ↑ | 웨이퍼 온도 ↓·균일 | 너무 높으면 웨이퍼가 떠서 파손/척킹 실패 |

> **입문자에게 가장 중요한 한 줄**: 플라즈마에서 노브 하나는 결코 하나만 바꾸지 않습니다. 반드시 **"무엇이 같이 나빠지는가"** 를 함께 기억하세요.

---

## 6. 플라즈마와 관련된 문제들

| 문제 | 원인 | 결과 | 대책 |
|------|------|------|------|
| **아킹 (arcing)** | 국부 전계 집중(날카로운 부위, 파티클, 증착물 박리, 오염) | 웨이퍼 킬 결함, 부품 손상, 파워 트립 | 부품 형상(라운딩), 청소, 아크 검출(제너레이터 기능), 펄스DC, 압력/갭 조정 |
| **차징 손상 (charging)** | 절연막 위 전하 축적, 전자/이온 플럭스 불균형 | 게이트 산화막 파괴(안테나 효과), 노칭, HAR 프로파일 왜곡 | 펄스 플라즈마, 플라즈마 플러드 건(임플란트), 안테나 룰 설계 |
| **플라즈마 유도 손상 (PID) / VUV** | 고에너지 광자·이온 | 계면 트랩, 저유전막 손상(k값 상승) | 원격 플라즈마, 저바이어스, 보호막 |
| **비대칭/비균일 플라즈마** | 접지 불량, 부품 편마모, 배기 비대칭 | 웨이퍼 내 편차(한쪽 방향) | 접지 점검, 부품 교체, 배기 대칭화 |
| **파우더/폴리머 박리** | 챔버 내벽 퇴적물 응력 | 파티클 급증 | 주기적 클린, seasoning, 코팅, 라이너 온도 제어 |
| **점화 실패 (no strike)** | 압력·전압·가스 조건, 오염, 매처 초기 포지션 | 레시피 중단 | 점화용 스텝(높은 압력/Ar), 매처 프리셋, RF 케이블/접지 확인 |
| **제너레이터 반사 파워 상승** | 매처 고장, 부품 변화, 케이블 | 파워 부족·트립 | 매처 튜닝 범위 확인, 케이블 점검 |

---

## 7. 챔버 클린과 seasoning — 플라즈마 장비의 숙명

플라즈마 장비는 **공정을 돌릴수록 챔버 내부가 변합니다**(증착물 퇴적, 부품 마모). 그래서 두 가지 루틴이 붙습니다.

| 루틴 | 내용 | 목적 |
|------|------|------|
| **In-situ 챔버 클린** | NF₃/원격 플라즈마로 챔버 내부 증착물을 휘발 제거 (웨이퍼 없음, 또는 매 웨이퍼 사이) | 퇴적물 축적 방지, 파티클 억제 |
| **Wafer-less Auto Clean (WAC)** | 웨이퍼 없이 자동 클린 시퀀스 | 웨이퍼 간 재현성 유지 |
| **Seasoning / Conditioning** | PM 직후 더미 웨이퍼로 공정을 여러 장 돌려 **내벽 상태를 양산 상태로 복원** | "첫 장 효과(first wafer effect)" 제거 |
| **챔버 매칭** | 여러 챔버의 결과를 동일화 | 같은 레시피로 같은 결과 |

> **왜 seasoning이 필요한가**: 갓 청소한 금속 벽면은 라디칼을 잘 흡수(recombination)해서 라디칼 밀도가 낮습니다. 공정을 몇 장 돌려 벽에 얇은 막이 생기면 흡수율이 안정화됩니다.
> 즉 **챔버 벽도 공정 변수**입니다. 자세히는 [0-8 부품과 소모품](00-8-parts-and-consumables.md).

---

## 8. 진단(OES) — 플라즈마를 읽는 법

**OES(Optical Emission Spectroscopy)**: 플라즈마 발광 스펙트럼을 보고 어떤 종이 얼마나 있는지 추정합니다.

| 활용 | 방법 |
|------|------|
| **종점 검출 (EPD)** | 식각이 다른 층에 도달하면 부산물 발광이 급변 → 그 순간을 검출. 예: 폴리 식각 중 SiF 발광(440 nm 대) 감소, CO/CN 변화 |
| **챔버 상태 감시** | 특정 라인 강도 비율을 지표로 트렌드 감시(FDC) |
| **누설/오염 검출** | N₂(391 nm 대), OH, H 라인의 이상 출현 |
| **챔버 매칭** | 챔버 간 스펙트럼 비교 |

한계와 실무: 윈도우가 증착물로 흐려지면 신호가 약해집니다(윈도우 PM 필요). 개구율이 작은(열린 면적이 작은) 패턴은 부산물 신호가 약해 종점 검출이 어렵습니다 → 간섭계(IEP) 병용.

---

## 9. 사진·영상으로 확인하기 (검색 키워드)

- `capacitively coupled plasma reactor schematic` / `inductively coupled plasma TCP coil etch`
- `plasma sheath ion energy distribution` / `dual frequency plasma etch`
- `RF matching network variable capacitor semiconductor` / `RF generator 13.56 MHz plasma`
- `remote plasma source NF3 chamber clean`
- `optical emission spectroscopy endpoint detection etch`
- `plasma arcing damage wafer`
- 상세 경로는 [부록 C](appendix-C-image-sources.md).

---

## 10. 자기 점검 질문

1. "저온 플라즈마"에서 전자만 뜨거운 것이 가능한 이유는?
2. 라디칼과 이온의 역할 차이를 식각 프로파일로 설명하라.
3. CCP에 주파수를 2개 쓰는 이유는?
4. ICP가 제어성이 좋다고 하는 이유는 구조적으로 무엇 때문인가?
5. 매처 포지션 값이 진단 데이터로 쓰이는 이유는?
6. 절연막 위 식각에서 DC 대신 RF 바이어스를 쓰는 이유는?
7. 펄스 플라즈마가 HAR 식각에 도움이 되는 두 가지 이유는?
8. PM 직후 첫 웨이퍼가 다른 결과를 내는 이유와 대책은?

> 다음: [0-5. 온도와 웨이퍼 척](00-5-thermal-and-chuck.md)
</content>
