Repository: kgaeun0118/AI_Service

# 반도체 장비 총서 (Semiconductor Equipment Handbook)

> **"공정을 배웠는데 장비는 모른다"** 는 사람을 위한 기본서.
> 8대 공정 + 후공정(패키징/테스트) 장비를 **구조 → 부품 → 원리 → 공정 영향 → 발전사 → 실무 관리** 순서로 파고듭니다.

---

## 0. 이 총서는 무엇인가

대부분의 반도체 입문서는 **공정(process)** 을 설명합니다. "산화막을 성장시킨다", "포토레지스트를 노광한다" 같은 식입니다.
그런데 현장에서 엔지니어가 실제로 마주하는 대상은 공정이 아니라 **장비(equipment)** 입니다.

- 산화막 두께가 1 % 틀어졌을 때 만지는 것은 "산화 공정"이 아니라 **퍼니스의 3번 존 히터 세팅과 보트 회전 속도** 입니다.
- 패턴 CD가 흔들릴 때 보는 것은 **포커스 링 두께, 챔버 wall 온도, RF 매처 포지션** 입니다.
- 수율이 떨어질 때 원인은 대개 레시피가 아니라 **소모성 부품의 수명, 진공 누설, 파티클, 반송 아암의 미세 미스얼라인** 입니다.

이 총서는 **"장비를 하나도 모르는 사람"** 을 기준으로 씁니다. 그래서 다음을 지킵니다.

| 원칙 | 실제 서술 방식 |
|------|----------------|

File: docs/equipment-handbook/00-5-thermal-and-chuck.md
# 0-5. 온도와 웨이퍼 척 — 웨이퍼를 잡고, 식히고, 데우는 기술

> 선행 학습: [0-2 진공](00-2-vacuum.md), [0-4 플라즈마](00-4-plasma-and-rf.md)
> 요지: 반도체 공정의 거의 모든 반응은 **아레니우스 관계(지수적 온도 의존)** 를 따른다. 그래서 온도 1 ℃ 차이가 결과의 수 %를 만든다.

---

## 1. 온도가 왜 그렇게 중요한가 — 지수의 무서움

대부분의 표면 반응·확산·증착은 다음 형태를 가집니다.

```
   Rate ∝ exp( − Ea / kT )

   Ea = 0.5 eV, T = 400 ℃(673 K) 라면
     → 온도 10 ℃ 상승 시 반응률 약 1.1 ~ 1.3배 (10 ~ 30 % 변화)

   Ea = 2 eV (열산화 등) 라면
     → 10 ℃ 상승에 훨씬 큰 변화
```

정리하면:

| 요구 스펙 | 필요한 온도 균일도(대략) |
|-----------|-------------------------|
| 막 두께 균일도 1 % | 웨이퍼 내 온도 편차 **±1 ~ 3 ℃** |
| 열산화 두께 재현성 | 퍼니스 존 제어 **±0.5 ℃** 수준 |
| 임플란트 후 어닐(활성화/확산) | 열버짓(온도×시간)을 **ms 단위**로 관리 |

> 그래서 장비에는 히터, 칠러, 온도 센서, He 백사이드, 멀티존 척 등 "온도만을 위한" 하드웨어가 따로 존재합니다.

---

## 2. 진공에서 웨이퍼 온도를 잡는 것이 어려운 이유

진공에서는 **기체를 통한 열전달(대류·전도)이 거의 없습니다.** 남는 것은 두 가지뿐입니다.

| 경로 | 진공에서의 효율 | 설명 |
|------|-----------------|------|
| **복사(radiation)** | 고온에서만 유효 | 복사는 T⁴에 비례. 1000 ℃급에서는 지배적(RTP, 퍼니스), 100 ~ 300 ℃에서는 매우 약함 |
| **접촉 전도(conduction)** | 접촉 상태가 지배 | 웨이퍼와 척의 실제 접촉 면적은 표면 조도 때문에 **겉보기 면적의 극히 일부** → 그냥 올려놓으면 열이 거의 안 통한다 |

여기서 문제가 발생합니다.

```
 플라즈마 식각 중 웨이퍼로 들어오는 열 = 이온 충격 + 라디칼 재결합 + 복사
      → 수 W ~ 수십 W/cm² 수준의 열 유입
 진공이라 식힐 방법이 없음 → 웨이퍼 온도가 수십 초에 수십~수백 ℃ 상승
      → 레지스트 변형, 프로파일 변화, 재현성 붕괴
```

**해결책 = 정전척(ESC) + He 백사이드 냉각.** 이 두 개가 한 세트입니다.

---

## 3. 정전척(ESC, Electrostatic Chuck) — 진공에서 웨이퍼를 잡는 방법

### 3-1. 왜 정전척인가

| 방식 | 원리 | 한계 |
|------|------|------|
| 기계적 클램프 링 | 웨이퍼 테두리를 물리적으로 누름 | 엣지 영역 손실(dead zone), 파티클, 접촉 열전달 불균일 |
| 진공 척(vacuum chuck) | 뒷면을 진공으로 빨아 고정 | **진공 챔버 안에서는 압력차를 만들 수 없어 사용 불가** (대기 반송/포토 스테이지에서는 사용) |
| **정전척 (ESC)** | 전압으로 정전기력(쿨롱력/존슨-라벡력)을 만들어 전면 흡착 | 진공에서 유일한 실용해. 전면 균일 접촉 + He 백사이드 가능 |

### 3-2. 두 가지 타입

| 타입 | 유전체 | 원리 | 특징 |
|------|--------|------|------|
| **쿨롱형 (Coulombic)** | 고저항 유전체 (Al₂O₃ 등) | 순수 정전 유도 | 응답 빠름, 척킹력 상대적으로 작음, 온도 의존 작음, 잔류 전하 적음 |
| **존슨-라벡형 (Johnsen-Rahbek, JR)** | 약도전성 세라믹 (도핑 AlN 등) | 미세 접촉점을 통한 전류로 실효 간극 축소 → 큰 힘 | 척킹력 큼(He 압력 높게 가능), **온도에 따라 저항이 변해 특성 변동**, 디척킹(잔류 전하) 관리 필요 |

```
   [ESC 단면]

    ┌────────────────── 웨이퍼 ──────────────────┐
    │▒▒▒▒▒▒▒▒▒▒▒▒▒▒▒▒▒▒▒▒▒▒▒▒▒▒▒▒▒▒▒▒▒▒▒▒▒▒▒▒▒▒│
    ├── 메사(mesa)/엠보싱 돌기 ── He 가스 공간 ───┤  ← 돌기가 접촉, 사이에 He
    │  유전체층 (Al₂O₃ / AlN, 수백 µm)            │
    │  전극 (단극/쌍극) ── HV DC (수백 ~ 수천 V)   │
    │  본체 (Al) + 냉각 채널(칠러 유체) + 히터     │
    │  He 공급 홀, 리프트 핀 홀, 온도센서          │
    └──────────────────────────────────────────────┘
```

| 부품/요소 | 역할 | 문제 시 증상 |
|-----------|------|--------------|
| **유전체층** | 정전기력 발생, 절연 | 마모·크랙 → 척킹 불량, He 누설, 아킹 |
| **메사(돌기) 패턴** | 접촉 면적을 의도적으로 줄여 파티클↓ + He 공간 확보 | 마모 → 웨이퍼 뒷면 파티클, 열전달 변화 |
| **전극 (단극/쌍극)** | 정전기력. 쌍극은 플라즈마 없이도 척킹 가능 | 단극은 플라즈마가 전하 귀환 경로 → 플라즈마 꺼지면 힘 약화 |
| **He 백사이드 홀** | 열전달 기체 공급 | 막히면 국부 hot spot, 누설되면 척킹 실패 |
| **리프트 핀 (3 ~ 4개)** | 웨이퍼 로딩/언로딩 시 들어올림 | 높이 불균일 → 웨이퍼 틀어짐/파손, 파티클 |
| **냉각 채널 + 칠러** | 척 본체 온도 제어 | 유량/온도 이상 → 드리프트 |
| **히터 (멀티존)** | 척 온도 상승·프로파일 제어 | 존 단선 → 링 형태 편차 |
| **온도 센서 (RTD/열전대/광섬유)** | 폐루프 제어 | RF 노이즈 유입 시 오독 |
| **에지 링 / 포커스 링** | 웨이퍼 외곽 전기장·열 환경 정합 | 마모 → 엣지 CD/식각률 드리프트 (매우 흔한 원인) |

### 3-3. He 백사이드 냉각 — 압력 선택의 논리

```
   웨이퍼와 척 사이 간극: 수 µm (표면 조도 + 메사 높이)
   여기에 He 를 5 ~ 30 Torr 로 채운다.

   왜 이 압력인가?
   · 너무 낮으면: 간극에서 He 의 평균자유행정이 간극보다 커져(크누센 영역)
                  열전달이 압력에 비례하는 저효율 구간 → 냉각 부족
   · 너무 높으면: He 가 웨이퍼를 들어올리는 힘이 척킹력을 넘어서 웨이퍼가 떠버림
                  → 슬립, 파손, 백사이드 오염, 챔버로 He 누설
   → 척킹력(전압)과 He 압력은 반드시 짝으로 설계된다.
```

| 실무 항목 | 내용 |
|-----------|------|
| **He 누설률(leak-back) 모니터** | 웨이퍼가 제대로 척킹되면 He가 챔버로 새는 양이 적음. 누설률 상승 = 척킹 불량/유전체 마모/웨이퍼 휨(warpage) |
| **웨이퍼 휨 문제** | 응력 높은 막이 쌓인 웨이퍼는 휘어서 밀착이 안 됨 → 엣지 냉각 불량 → 엣지 CD 이상 |
| **디척킹(de-chucking)** | 전압을 끊어도 잔류 전하가 남아 웨이퍼가 붙어 있음 → 리프트 시 파손. **역극성 펄스, 플라즈마 유지 중 디척, 대기 시간** 등의 시퀀스로 해결 |
| **He 홀 근처 국부 온도** | 홀 주변은 미세하게 온도가 다름 → 극단적으로 민감한 공정에서 홀 배치가 시그니처로 나타남 |

---

## 4. 온도 제어 하드웨어 도감

| 하드웨어 | 방식 | 온도 범위(전형) | 쓰이는 곳 |
|----------|------|-----------------|-----------|
| **저항 히터 (내장형)** | 세라믹/금속 히터 매설 | 상온 ~ 650 ℃ | ALD/CVD 척, PECVD 서셉터 |
| **램프 히터 (할로겐/텅스텐)** | 복사 가열, 초고속 승온 | ~ 1200 ℃, 램프 200 ℃/s 이상 | RTP, 에피 ([02장](02-oxidation-diffusion-thermal.md)) |
| **저항 퍼니스 (존 히터)** | 튜브 외부 코일, 3 ~ 7 존 | 300 ~ 1200 ℃ | 수직 퍼니스, LPCVD |
| **칠러 (recirculating chiller)** | 유체 순환(갈덴/불소유체/물+글리콜) | −20 ~ 150 ℃ | 식각/PVD 척, 샤워헤드, 챔버 벽 |
| **유체 온도 조절기(TCU)** | 가열+냉각 통합 | −10 ~ 200 ℃ | 다목적 |
| **크라이오 척** | 극저온 | −60 ~ −100 ℃ 이하 | 크라이오 식각(HAR) |
| **레이저 어닐** | 국부 순간 가열 | ~1300 ℃, ns ~ µs | 저열버짓 활성화 |
| **플래시 램프** | ms 펄스 | ~1300 ℃ | 밀리세컨드 어닐 |

### 온도 측정의 함정

| 센서 | 특징 | 함정 |
|------|------|------|
| **열전대 (TC)** | 저렴·견고 | 접촉 지점의 온도만 측정. **웨이퍼가 아니라 척의 온도**를 재는 경우가 많다 |
| **RTD (Pt100 등)** | 정밀 | RF 노이즈 민감 → 필터 필요 |
| **파이로미터 (방사 온도계)** | 비접촉, RTP 필수 | **방사율(emissivity) 의존**. 웨이퍼 뒷면 막 종류가 바뀌면 같은 온도인데 다르게 읽힘 → RTP의 고전적 문제. 다파장/리플렉턴스 보정으로 대응 |
| **광섬유 온도계** | RF 노이즈 무관 | 고가, 설치 제약 |
| **웨이퍼 온도 프로브(계측용 더미)** | 실제 웨이퍼 온도 직접 측정 | 양산 중 사용 불가. **PM 후 검증용**으로 사용(thermal wafer) |

> **중요한 구분**: `척 설정 온도` ≠ `웨이퍼 실제 온도`.
> 플라즈마 ON이면 이온 충격으로 웨이퍼가 척보다 수십 ℃ 높습니다. 레시피의 "온도"는 대개 척 설정값이고, 실제 웨이퍼 온도는 파워·압력·He에 따라 달라집니다. 이 차이를 모르면 레시피 이관이 실패합니다.

---

## 5. 온도 균일도를 만드는 방법

| 방법 | 설명 | 적용 |
|------|------|------|
| **멀티존 히터** | 척을 중심/중간/외곽 등 2 ~ 수십 존으로 나눠 독립 제어 | 최신 식각/ALD 척은 수십 존까지 (웨이퍼 내 CD 보정 목적) |
| **가드 링 / 엣지 링 온도 제어** | 엣지의 열 손실 보상 | 엣지 3 mm 스펙 확보 |
| **척 표면 조도/메사 설계** | 접촉 열저항 균일화 | — |
| **챔버 벽/샤워헤드 온도 제어** | 벽이 차면 부산물 응축, 뜨거우면 라디칼 소모 변화 | 재현성 확보의 숨은 핵심 |
| **보트 회전 (배치)** | 회전으로 원주 방향 편차 평균화 | 퍼니스 |
| **서셉터 회전 (에피/CVD)** | 상동 | 에피, MOCVD |

> **최신 트렌드**: 웨이퍼 내 CD 균일도를 마지막 0.1 nm까지 잡기 위해 **멀티존 척(수십~100 존급)** 으로 온도 프로파일을 mm 단위로 조형하는 방향으로 갑니다. 즉 **온도가 CD 보정 노브가 되었습니다.**

---

## 6. 열버짓 (Thermal Budget) — 장비 선택을 지배하는 개념

```
   열버짓 ≈ Σ (온도 × 시간)의 확산 영향  (정확히는 Dt = ∫ D(T) dt)

   미세화될수록: 이미 만든 도핑 프로파일과 계면이 후속 열처리에 망가지면 안 됨
   → 같은 결과를 "더 낮은 온도" 또는 "더 짧은 시간"에 얻어야 한다
```

이 요구가 장비 발전을 직접 밀어붙였습니다.

| 세대 | 장비 | 열처리 방식 | 시간 |
|------|------|-------------|------|
| 초기 | 퍼니스 | 800 ~ 1100 ℃ 장시간 | 수십 분 ~ 시간 |
| ↓ | RTP (램프) | 1000 ℃ 수 초 | 초 |
| ↓ | Spike RTP | 급속 승강온 | 1초 미만, 피크 유지 거의 0 |
| ↓ | 플래시/레이저 어닐 | 표면만 순간 가열 | ms ~ µs |
| 현재 | 저온 공정화 | ALD/PEALD로 증착 온도 자체를 낮춤 | — |

관련: [02장 산화·확산·열처리](02-oxidation-diffusion-thermal.md), [07장 이온주입](07-ion-implantation.md)

---

## 7. 트러블슈팅 — 온도·척 계통

| 증상 | 의심 | 확인 순서 |
|------|------|-----------|
| 웨이퍼 엣지만 결과가 다름 | 엣지 링 마모, 웨이퍼 휨, 엣지 히터 존 | 링 두께 측정, He 누설률, 존별 파워 로그 |
| He 누설률 상승 알람 | 척 유전체 마모/크랙, 웨이퍼 휨, 백사이드 파티클 | 더미로 재현 여부, 척 표면 검사, 웨이퍼 warpage 측정 |
| 디척킹 실패(웨이퍼가 안 떨어짐) | 잔류 전하, JR형 특성 변화, 시퀀스 부적절 | 디척 시퀀스(역극성/대기시간), 척 온도, 유전체 상태 |
| 온도 설정은 같은데 결과가 다름 | 칠러 유량/온도 실제값, 센서 드리프트, 플라즈마 부하 변화 | 칠러 실측, thermal wafer 검증, 파워/압력 로그 |
| RTP 웨이퍼 간 편차 | 파이로미터 방사율(뒷면 막 종류 변경) | 뒷면 막 이력 확인, 보정 테이블, 램프 열화 |
| 퍼니스 T/C/B 두께 편차 | 존 세팅, 가스 유입/배기, 보트 위치, 튜브 상태 | 존 오프셋 튜닝, 더미 배치 구성, 튜브 실투 확인 |
| 리프트 시 웨이퍼 파손 | 핀 높이 불균일, 디척 불량 | 핀 레벨링, 디척 시퀀스 |
| 국부 hot spot (웨이퍼에 점 형태) | He 홀 막힘, 척 표면 이물 | 척 육안·He 유량, 청소 |

---

## 8. 사진·영상으로 확인하기 (검색 키워드)

- `electrostatic chuck ESC cross section semiconductor` / `Johnsen-Rahbek chuck`
- `helium backside cooling wafer chuck schematic`
- `multi zone heater chuck wafer temperature uniformity`
- `lift pin wafer chamber` / `edge ring focus ring erosion`
- `RTP lamp array pyrometer emissivity` / `thermal wafer instrumented measurement`
- 상세 경로는 [부록 C](appendix-C-image-sources.md).

---

## 9. 자기 점검 질문

1. 진공에서 그냥 척 위에 웨이퍼를 올려놓으면 왜 열이 잘 안 통하는가?
2. ESC의 He 압력을 무한정 올리면 안 되는 이유는?
3. 쿨롱형과 JR형 ESC의 차이를 온도 의존성 측면에서 설명하라.
4. "척 설정 온도"와 "웨이퍼 실제 온도"가 다른 이유는?
5. RTP에서 웨이퍼 뒷면 막이 바뀌면 왜 온도가 틀어지는가?
6. 멀티존 척이 CD 보정 노브가 될 수 있는 이유는?
7. 열버짓 개념이 어떻게 RTP → 플래시/레이저 어닐로의 발전을 밀어붙였나?
8. 엣지 링이 소모성 부품인데 왜 공정 결과에 직접 영향을 주는가?

> 다음: [0-6. 반송과 정렬](00-6-wafer-handling.md)
</content>

File: docs/equipment-handbook/00-7-sensors-and-control.md
# 0-7. 센서·계측·제어·데이터 — 장비가 스스로 맞추는 법

> 선행 학습: [0-2 진공](00-2-vacuum.md), [0-4 플라즈마](00-4-plasma-and-rf.md)
> 요지: 현대 장비는 "설정한 대로 돌아가는 기계"가 아니라 **"측정하면서 자기를 교정하는 기계"** 다. 그 차이를 만드는 것이 센서와 제어 루프다.

---

## 1. 제어의 3단 계층 — 어디까지 장비가, 어디부터 팹이

```
 ① 챔버 내 실시간 제어 (ms ~ s)          ─ 장비 내부
    압력(APC), 유량(MFC), 온도(PID), RF 매칭, 종점검출(EPD)
              │
 ② 웨이퍼/로트 단위 보정 (분 ~ 시간)     ─ 장비 + 팹 시스템
    R2R(Run-to-Run) 제어: 이전 결과 측정값으로 다음 레시피를 미세 보정
              │
 ③ 장비 상태 감시 (일 ~ 월)              ─ 팹 시스템
    FDC(고장 검출/분류), PdM(예지보전), SPC(공정 통계 관리), 챔버 매칭
```

이 3층을 구분하지 못하면 "센서가 많으면 좋은 거 아니야?" 수준에서 멈춥니다. 실제로는 **각 층에 맞는 신호가 따로 있습니다.**

---

## 2. 인시투(in-situ) 센서 도감 — 챔버 안에서 실시간으로 보는 것

| 센서 | 측정 원리 | 무엇을 아는가 | 한계 |
|------|-----------|---------------|------|
| **OES** (발광분광) | 플라즈마 발광 스펙트럼 | 종점 검출, 챔버 상태, 누설/오염, 챔버 매칭 | 윈도우 흐려짐, 개구율 작은 패턴에서 신호 약함 |
| **간섭계 IEP** (Interferometric Endpoint) | 웨이퍼 표면 반사광의 간섭 무늬 | **실시간 식각/증착 깊이**(두께) | 표면이 평탄·반사성 있어야 함, 패턴 의존 |
| **반사율 측정 (reflectometry)** | 특정 파장 반사율 | 막 두께, 표면 상태 변화 | 상동 |
| **RGA** (잔류가스분석) | 질량분석 | 누설/아웃개싱/부산물 조성 | 고압에서 사용 불가, 유지보수 |
| **VI 프로브** | 전극 전압·전류·위상 실측 | 실제 플라즈마 부하 상태, 아킹 | 캘리브레이션 |
| **매처 포지션 (C1/C2)** | 모터 인코더 | 챔버 내부 상태 변화(증착물·마모) | 간접 지표 |
| **He 백사이드 누설률** | 유량/압력 | 척킹 상태, 웨이퍼 휨, 유전체 마모 | — |
| **파이로미터** | 복사 | 웨이퍼 온도(RTP) | 방사율 의존 ([0-5장](00-5-thermal-and-chuck.md)) |
| **파티클 카운터 (in-line, 배기측)** | 광산란 | 챔버 파티클 이벤트 실시간 감지 | 웨이퍼 파티클과 1:1 아님 |
| **잔류 전류/전압 모니터 (임플란트 Faraday)** | 전류 적분 | **도즈** ([07장](07-ion-implantation.md)) | — |
| **레벨 센서 (노광)** | 간섭/공기압 | 웨이퍼 표면 높이 맵 → 포커스 보정 | — |
| **초음파/음향 (CMP)** | 모터 전류·마찰·에디전류 | CMP 종점 ([08장](08-cmp.md)) | — |

### 종점 검출(EPD)의 실제

식각에서 "언제 멈출지"는 시간으로만 정하면 위험합니다. 막 두께가 웨이퍼마다 다르고, 챔버 상태도 변합니다.

```
   [OES 기반 종점 검출 예 — 폴리 식각]

   발광강도
     │        ┌─────────────  (폴리 식각 중: SiF 등 부산물 발광 일정)
     │        │
     │        │      ╲        ← 폴리가 다 파여 산화막 노출
     │        │        ╲___   ← 부산물 발광 급감 = 종점
     └────────┴──────────────── 시간
                          ↑ 검출 후 "오버에치" 시간을 정해진 만큼만 추가
```

| 기법 | 원리 | 쓰는 곳 |
|------|------|---------|
| **시간 기반 (timed)** | 정해진 시간 | 두께 변동 작고 선택비 충분할 때 |
| **OES EPD** | 부산물/반응물 발광 변화 | 폴리/금속/컨택 식각 |
| **IEP (간섭)** | 두께 변화를 직접 봄 | 깊이 제어가 중요한 식각(리세스, 부분 식각) |
| **전류/전압 변화** | 부하 변화 | 일부 공정 |
| **모터 전류 / 에디 전류** | 마찰·금속 잔량 | CMP |

---

## 3. 인라인 계측(장비 밖) — 무엇을 어디서 재는가

자세한 장비 설명은 [10장 계측·검사](10-metrology-inspection-test.md). 여기서는 **제어 루프와의 관계**만 정리합니다.

| 측정 항목 | 대표 장비 | 어느 루프로 되돌아가나 |
|-----------|-----------|------------------------|
| 막 두께 | 엘립소미터, 반사계, XRF(금속), OCD | 증착/식각 시간, 온도, 유량 보정(R2R) |
| CD (선폭) | CD-SEM, OCD(스캐터로메트리) | 노광 도즈/포커스, 식각 바이어스 보정 |
| 오버레이 | 오버레이 계측기 | 스캐너 보정(그리드, 배율, 회전) — **R2R의 원조** |
| 결함/파티클 | 패턴/비패턴 검사기 | 장비 상태 판정(PM 트리거), 공정 이상 경보 |
| 저항/접촉저항 | 4점 탐침, 전기 테스트 | 임플란트 도즈, 금속/실리사이드 |
| 응력/휨 | 응력 측정기 | 증착 조건(응력 제어), 후속 공정 리스크 |
| 표면 거칠기/평탄도 | AFM, 웨이퍼 지오메트리 | CMP 조건 |

---

## 4. R2R (Run-to-Run) 제어 — 장비가 스스로 보정하는 구조

```
   레시피 ──▶ [장비] ──▶ 웨이퍼 ──▶ [계측] ──▶ 측정값
                 ▲                              │
                 │                              ▼
                 └──── 컨트롤러 (EWMA 등) ◀── 목표와의 편차
                      다음 로트 레시피를 조금 수정

   대표 예:
   · 노광 오버레이: 이전 로트 오버레이 측정 → 스캐너 보정 파라미터 갱신
   · 식각 시간: CD 측정값으로 식각 바이어스 보정
   · CMP 시간: 제거량 측정으로 다음 로트 시간 조정 (패드 마모 자동 보상)
```

| 구성 | 설명 |
|------|------|
| **필터(EWMA, Kalman)** | 측정 노이즈에 과반응하지 않게 지수가중 평균으로 완충. **게인이 크면 발진(oscillation)** |
| **컨텍스트 분리** | 장비·챔버·제품·레이어별로 별도 모델. 섞으면 엉뚱한 보정이 들어감 |
| **드리프트 vs 스텝** | 패드 마모 같은 완만한 드리프트는 R2R이 잘 잡지만, PM 직후 **스텝 변화**는 리셋이 필요 |
| **주의** | R2R은 **문제를 감추기도 합니다.** 부품이 마모돼 결과가 나빠지는데 R2R이 보정해 스펙 안에 두면, 근본 원인을 늦게 발견합니다 → 그래서 **보정량 자체를 모니터링**해야 합니다 |

---

## 5. FDC와 예지보전 — 고장을 결과보다 먼저 아는 법

**FDC(Fault Detection & Classification)**: 장비가 쏟아내는 트레이스 데이터(초당 수십~수백 개 변수)를 감시해 이상을 검출합니다.

| 단계 | 내용 |
|------|------|
| **데이터 수집** | Interface A / EDA 규격으로 트레이스 수집(압력, 유량, RF 순방향/반사, 매처 포지션, 온도, 밸브 개도, He 누설률…) |
| **요약 통계 생성** | 각 스텝 구간별 평균/표준편차/기울기/최대값 등 수백 개 지표(summary statistics) |
| **모델링** | 정상 구간 학습(단변량 한계선, 다변량 PCA/PLS, 최근에는 ML) |
| **검출/분류** | 이상 발생 시 알람 + 어떤 유형인지 분류 |
| **조치** | 자동 홀드(웨이퍼 손실 방지), 엔지니어 통지 |

### 좋은 FDC 지표의 특징 — "결과보다 먼저 움직이는 신호"

| 지표 | 무엇을 예고하나 |
|------|-----------------|
| **APC 밸브 개도 트렌드** | 배기 능력 저하(파우더/펌프 열화), 누설 |
| **RF 반사 파워 / 매처 포지션** | 챔버 내부 상태 변화, 부품 마모, 접지 불량 |
| **He 백사이드 누설률** | 척 유전체 마모, 웨이퍼 휨 |
| **가스 안정화 시간** | MFC 열화, 밸브 응답 |
| **OES 특정 라인 비율** | 챔버 내벽 상태, 누설, 부품 마모 |
| **펌프 전류/진동** | 파우더 퇴적, 베어링 |
| **RF hour / 웨이퍼 카운트 대비 드리프트 기울기** | 소모품 수명 도달 시점 예측(PdM) |

> **핵심 통찰**: 공정 결과(두께, CD)는 이미 웨이퍼를 만든 후에 나오는 **사후 지표**입니다.
> 장비 내부 신호는 **사전 지표**입니다. 현대 팹의 경쟁력은 "사전 지표로 얼마나 일찍 잡는가"에서 갈립니다.

---

## 6. 챔버 매칭 — 같은 레시피로 같은 결과 만들기

클러스터에 챔버가 4 ~ 6개 있고, 팹에 같은 모델 장비가 수십 대 있습니다. **전부 같아야** 합니다.

| 매칭 대상 | 방법 |
|-----------|------|
| **하드웨어** | 부품 리비전 통일, 소모품 수명 단계 맞춤, 갭/링 두께 실측 관리, 배관 길이·RF 케이블 동일화 |
| **센서 기준** | 게이지/MFC/온도 센서 캘리브레이션을 동일 표준으로 |
| **챔버 상태** | seasoning 조건 통일, 클린 레시피 통일 |
| **결과** | 동일 더미 웨이퍼로 두께/CD/균일도/파티클 비교 → 오프셋 테이블 생성 |
| **판정 기준** | 챔버 간 평균 차이(bias)와 산포(variance)를 모두 스펙화 |

> "PM3만 CD가 높다" 같은 문제는 대부분 **① 소모품 수명 위치가 다르다, ② 갭/링 실측값이 다르다, ③ 센서 캘 차이, ④ seasoning 이력 차이** 중 하나입니다.

---

## 7. SPC — 공정을 통계로 지키는 최소 지식

| 개념 | 의미 | 실무 포인트 |
|------|------|-------------|
| **관리도 (control chart)** | 시간에 따른 측정값과 관리한계(UCL/LCL) | 규격(spec)과 관리한계(control limit)는 **다른 것**. 관리한계는 공정 산포 기반 |
| **Cp / Cpk** | 공정 능력 지수 | Cpk는 중심 이탈까지 반영. 1.33 이상을 흔히 요구 |
| **트렌드/룰 위반** | 연속 상승, 한쪽 편향, 2σ 연속 등(Western Electric 룰) | 스펙 안이어도 **경향**이 보이면 조치 |
| **OOC / OOS** | Out of Control / Out of Spec | OOC는 "통계적으로 이상", OOS는 "규격 위반". OOC에서 잡는 것이 목표 |
| **게이지 R&R** | 측정 시스템 자체의 산포 | 측정 오차가 크면 관리도가 무의미. 문제 해결 전에 측정계를 먼저 검증 |

> 입문자 실수 1위: 측정기의 산포를 공정 산포로 착각하고 장비를 뜯는 것. **먼저 반복 측정으로 계측 재현성을 확인**하세요.

---

## 8. 디지털 트윈·AI 적용 현황 (개괄)

| 적용 | 내용 | 현실적 한계 |
|------|------|-------------|
| **가상 계측 (VM, Virtual Metrology)** | 장비 트레이스로부터 측정값을 예측해 **전수 계측 없이** 보정 | 모델 유지보수(드리프트), 신뢰 구간 관리 필요 |
| **예지보전 (PdM)** | 잔여 수명 예측으로 PM 시점 최적화 | 라벨(고장 사례) 부족, 부품 로트 변동 |
| **레시피 최적화 (DOE + ML)** | 실험 횟수를 줄여 최적점 탐색 | 물리 제약 반영이 필수 |
| **디지털 트윈** | 챔버 물리 모델 + 데이터 결합 | 플라즈마·표면반응 모델의 불확실성 |
| **이상 검출 자동화** | 다변량/딥러닝 | 오알람 비용이 큼(불필요한 홀드) |

> 냉정한 관점: AI가 잘 먹히는 영역은 **"측정 대체(VM)"와 "이상 조기 검출"** 입니다. "레시피를 AI가 자동 창작"하는 단계는 아직 제한적입니다. 물리 이해가 여전히 1순위입니다.

---

## 9. 트러블슈팅 — 센서/제어

| 증상 | 의심 | 확인 |
|------|------|------|
| 종점 검출 실패(미검출/오검출) | 윈도우 오염, 개구율 낮은 제품, 임계값 설정 | 윈도우 청소, 신호 대 노이즈 확인, 파장 재선정 |
| 계측값 산포가 갑자기 커짐 | **계측기 문제** 우선 의심 | 게이지 R&R, 동일 웨이퍼 반복 측정 |
| R2R 보정이 발진 | 게인 과다, 컨텍스트 혼입, 측정 지연 | 필터 파라미터, 컨텍스트 분리, 지연 보상 |
| FDC 오알람 폭주 | 모델 노후, 레시피 변경 미반영 | 모델 재학습, 스텝 정렬 확인 |
| 챔버 간 결과 차 | 매칭 항목 전반 | 갭/링 실측, 소모품 카운트, 센서 캘 |
| 스펙은 통과하는데 수율이 나쁨 | 계측 항목이 실패 모드를 못 보고 있음 | 측정 항목/위치 재설계, 결함 검사 추가 |
| 트레이스 데이터 유실 | 통신/수집 서버 | EDA 링크, 샘플링 레이트 |

---

## 10. 사진·영상으로 확인하기 (검색 키워드)

- `optical emission spectroscopy endpoint etch trace` / `interferometric endpoint etch depth`
- `fault detection classification semiconductor FDC trace` / `run to run control EWMA semiconductor`
- `virtual metrology semiconductor` / `chamber matching semiconductor`
- `SPC control chart Cpk semiconductor` / `gauge R&R metrology`
- 상세 경로는 [부록 C](appendix-C-image-sources.md).

---

## 11. 자기 점검 질문

1. 제어의 3계층을 시간 스케일과 함께 설명하라.
2. OES와 간섭계(IEP) 종점 검출의 적용 차이는?
3. 매처 포지션이 사전 지표인 이유는?
4. R2R 제어가 문제를 감출 수 있다는 말의 의미는?
5. 관리한계와 규격의 차이는?
6. 측정 산포가 커졌을 때 먼저 확인해야 하는 것은?
7. 챔버 매칭에서 실측으로 반드시 확인해야 하는 하드웨어 항목 3가지를 들어라.
8. 가상 계측(VM)이 실제로 가치를 내는 이유는 무엇인가?

> 다음: [0-8. 부품과 소모품](00-8-parts-and-consumables.md)
</content>

File: docs/equipment-handbook/00-8-parts-and-consumables.md
# 0-8. 부품과 소모품 — 장비의 실체는 부품이다

> 선행 학습: [0-2 진공](00-2-vacuum.md), [0-4 플라즈마](00-4-plasma-and-rf.md), [0-5 척](00-5-thermal-and-chuck.md)
> 요지: 장비는 사지만, 운영은 **부품으로** 한다. 현장 엔지니어의 시간 대부분은 "어떤 부품이 얼마나 닳았고 언제 갈 것인가"에 쓰인다.

---

## 1. 부품을 3종류로 나누면 장비 운영이 보인다

| 분류 | 정의 | 교체 주기 | 예 |
|------|------|-----------|-----|
| **소모성 부품 (consumable)** | 공정 중 물리·화학적으로 **소모되도록 설계된** 부품 | 수일 ~ 수개월 | 포커스/엣지 링, 샤워헤드, 스퍼터 타겟, CMP 패드, 코일, 라이너, O링, 필터, 슬러리 |
| **유지보수 부품 (maintenance / wear part)** | 마모·열화되어 주기적 교체 | 수개월 ~ 수년 | 로봇 블레이드/패드, 밸브 씰, 베어링, 램프, 펌프 소모품 |
| **영구 부품 (durable)** | 원칙적으로 장비 수명 동안 사용 | 수년 ~ | 챔버 바디, 척 본체, RF 제너레이터, 스테이지, 프레임 |

> **핵심 사실**: 소모성 부품은 **"닳으면서 공정 결과를 바꿉니다."**
> 즉 어제와 오늘의 공정이 달라지는 가장 흔한 이유가 소모품의 마모 상태입니다. 이것이 seasoning·매칭·PM 주기가 존재하는 근본 이유입니다.

---

## 2. 공정별 주요 소모성 부품 지도

| 공정 | 소모성 부품 | 소모되는 이유 | 마모 시 공정에 나타나는 증상 |
|------|-------------|---------------|------------------------------|
| **플라즈마 식각** | 포커스 링 / 엣지 링 | 이온 충격으로 스퍼터·식각 | 엣지 CD 드리프트, 엣지 식각률 변화, 엣지 프로파일 기울어짐 |
| | 상부 전극 / 샤워헤드 | 이온 충격, 홀 확장, 증착물 | 균일도 변화, 파티클, 홀 시그니처 |
| | 챔버 라이너 / 실드 | 퇴적물 축적, 코팅 마모 | 파티클, 라디칼 재결합률 변화(식각률 드리프트) |
| | ESC 유전체 | 이온 충격·아킹 | He 누설률 상승, 척킹 불량, 국부 온도 이상 |
| | 석영/세라믹 윈도우(ICP) | 증착물, 식각 | RF 결합 효율 변화, OES 신호 저하 |
| **PECVD/ALD** | 샤워헤드, 히터 서셉터 | 막 퇴적, 열사이클 | 파티클(박리), 두께 균일도 |
| | 챔버 키트(라이너/펌핑 링) | 퇴적물 | 파티클, 컨덕턴스 변화 |
| **PVD (스퍼터)** | **타겟** | 스퍼터로 직접 소모(주 소모품) | 증착률 변화(에로전 프로파일), 노듈에 의한 아킹·파티클 |
| | 실드/클램프/콜리메이터 | 퇴적물 축적 → 박리 | 파티클(치명적), 증착 프로파일 |
| **CMP** | **패드**, 컨디셔너 디스크, 리테이닝 링, 슬러리 | 마찰 마모 | 제거율(MRR) 감소, 균일도 악화, 스크래치, 디싱 |
| **CVD/식각 공통** | O링, 필터, 트랩, 펌프 소모품 | 화학·열 열화 | 누설, 파티클, 펌프 고장 |
| **임플란트** | 소스 필라멘트/아크 챔버, 그래파이트 부품, 아퍼처 | 스퍼터·증착·열 | 빔 전류 저하, 금속 오염, 도즈 불안정 |
| **RTP/에피** | 램프, 서셉터, 석영 부품 | 열사이클, 증착물 | 온도 프로파일 이상, 파티클 |
| **퍼니스** | 석영 튜브, 보트, 히터 엘리먼트 | 열사이클, 실투, 금속 확산 | 파티클, 오염, 균일도 |
| **노광(트랙/스캐너)** | 노즐, 필터, 척(백사이드), 펠리클, 광원 부품 | 오염, 사용 | 코팅 결함, 디포커스, 광량 저하 |
| **패키징** | 다이싱 블레이드, 본딩 캐필러리/툴, 몰드 체이스, 필터 | 마모 | 칩핑, 본딩 불량, 몰드 플래시 |

---

## 3. 내플라즈마 재질과 코팅 — 왜 이트리아(Y₂O₃)인가

플라즈마 식각 챔버는 **불소·염소 라디칼과 이온 충격**에 동시에 노출됩니다. 재질 선택 기준은 "얼마나 덜 깎이고, 깎여도 얼마나 덜 해로운가"입니다.

| 재질 | 내플라즈마성 | 특징 / 문제 |
|------|--------------|-------------|
| 알루미늄 + 아노다이징(Al₂O₃) | 보통 | 저렴, 가공 용이. 불소 플라즈마에 AlF₃ 생성 → 파티클, 두께 감소 |
| 석영(SiO₂) | 낮음~보통 | 불소에 식각됨(SiF₄로 휘발). 소모가 크지만 **오염물이 Si계라 상대적으로 무해** |
| 알루미나 세라믹(Al₂O₃) | 보통 | 벌크 세라믹. AlF₃ 생성 |
| **이트리아 (Y₂O₃) 용사 코팅** | 높음 | 불소와 반응해 YF₃ 생성하지만 **매우 안정하고 휘발 안 함** → 침식 속도가 낮음. 현대 식각 챔버 표준 |
| **YAG / YOF / 복합 산화물** | 매우 높음 | 이트리아의 개량형. 균열·기공 저감, 파티클 저감 |
| SiC | 높음 | 강도·저오염. 고가 |
| 폴리이미드/PTFE | 낮음 | 플라즈마 직접 노출 금지 → 리세스·실드로 가려야 함 |

**코팅의 함정**
- 코팅은 "닳지 않는다"가 아니라 **"천천히 닳는다"** 입니다. 수명이 끝난 코팅은 기공·균열을 통해 **오히려 파티클을 대량 방출**합니다. 그래서 코팅 부품에도 수명 카운트가 붙습니다.
- 용사 코팅은 기공률·표면조도·두께 관리가 품질의 전부입니다. **재생(refurbish) 품질이 부품 성능을 좌우**합니다.
- PM 시 코팅면을 긁으면 그 부위가 파티클 원이 됩니다. 취급 규칙(도구·장갑·보관)이 중요합니다.

---

## 4. Seasoning / Conditioning — 챔버를 "길들인다"는 것

### 왜 필요한가 (물리)

```
   [PM 직후: 맨 금속/세라믹 벽]
     라디칼이 벽에 부딪히면 재결합(recombination)되어 사라짐 → 라디칼 밀도 낮음
     → 식각률 낮음 / 증착률 다름 / 프로파일 다름

   [공정 수십 장 후: 벽에 얇은 반응층/폴리머]
     벽의 재결합 계수가 안정화 → 라디칼 밀도 안정
     → 결과가 반복 가능해짐  ← 이 상태가 "양산 상태"
```

즉 **챔버 벽 자체가 공정 변수**입니다. 이것이 seasoning의 본질입니다.

| 루틴 | 목적 | 형태 |
|------|------|------|
| **Seasoning (PM 후)** | 벽 상태를 양산 상태로 복원 | 더미 웨이퍼 수 장 ~ 수십 장에 공정 레시피 수행 |
| **Pre-coat** | 챔버 내벽에 의도적으로 얇은 막 코팅 | 증착 장비에서 흔함(파티클 억제, 금속 오염 방지) |
| **Wafer-less Auto Clean (WAC)** | 웨이퍼 사이 퇴적물 제거 | 플라즈마만 수 초 ~ 수십 초 |
| **In-situ / Remote clean** | 누적 퇴적물 제거(NF₃ 등) | 일정 웨이퍼 수마다 |
| **Idle 보정 (idle time effect)** | 챔버가 쉬면 벽 상태가 변함 | idle 후 첫 웨이퍼 전에 더미/클린 시퀀스 |

> **First Wafer Effect**: 로트의 첫 웨이퍼만 결과가 다른 현상. 원인은 대개 **챔버 벽 온도/퇴적 상태/가스 잔류의 초기 과도 상태**입니다.
> 대책: 더미 웨이퍼 선행 투입, idle 시 퍼지/가열 유지, 첫 장 전용 보정 레시피.

---

## 5. 부품 수명 관리 — 무엇을 카운트하는가

| 카운터 | 적용 부품 | 이유 |
|--------|-----------|------|
| **웨이퍼 카운트** | 라이너, 링, 샤워헤드 | 퇴적·소모가 처리량에 비례 |
| **RF 시간 (RF hour)** | 플라즈마 노출 부품 | 실제 플라즈마 노출 시간이 소모를 결정 |
| **kWh (타겟)** | 스퍼터 타겟 | 투입 에너지 ∝ 스퍼터된 양 |
| **누적 두께 (µm)** | 증착 챔버 키트 | 퇴적막 응력이 한계 넘으면 박리 |
| **연마 시간 / 웨이퍼 수 (패드)** | CMP 패드/디스크 | 마모 |
| **컷 길이 (블레이드)** | 다이싱 블레이드 | 마모 |
| **점등 시간 (램프)** | RTP/노광 램프 | 광량 저하 |
| **사이클 수** | 밸브, 도어, 로봇 | 기계적 피로 |

**수명 관리의 3가지 방식**

| 방식 | 내용 | 장단점 |
|------|------|--------|
| 고정 주기 (TBM, time-based) | 정해진 카운트에서 무조건 교체 | 단순·안전. 낭비 발생(아직 쓸 수 있는 부품 폐기) |
| 상태 기반 (CBM, condition-based) | 실측(두께, 파티클, 지표)으로 판단 | 효율적. 측정 체계 필요 |
| 예지 (PdM) | 트렌드로 잔여 수명 예측 | 최적. 데이터·모델 필요 ([0-7장](00-7-sensors-and-control.md)) |

> 현실: 대부분 TBM 기본 + 핵심 지표에 CBM/PdM을 덧붙이는 하이브리드입니다.

---

## 6. 부품 재생(refurbishment)과 관리 체계

| 항목 | 내용 |
|------|------|
| **왜 재생하나** | 세라믹/코팅 부품은 매우 비쌈. 코팅 벗기고 재코팅해 반복 사용(수 회) |
| **재생 공정** | 탈코팅(블라스팅/화학) → 기재 검사(치수·크랙) → 재코팅(용사) → 표면 처리 → 세정 → 검사 → 포장 |
| **품질 리스크** | 기재 두께 감소, 코팅 기공률/밀착 불량, 세정 잔류물 → **파티클·금속 오염의 숨은 원인** |
| **세정 등급 관리** | 초순수 세정, 초음파, 건조, 진공 포장. "세정 이력이 없는 부품은 챔버에 못 들어간다"가 원칙 |
| **부품 이력 추적** | 부품별 시리얼/재생 횟수/사용 이력 관리. 문제 발생 시 동일 로트 부품 전수 점검 |
| **신품 vs 재생품 혼용** | 챔버 매칭을 깨뜨리는 원인. 챔버별로 **같은 조건(재생 횟수/리비전)** 을 유지하는 것이 좋음 |

---

## 7. PM (Preventive Maintenance) — 실제로 무슨 일을 하는가

### 규모별 분류

| 구분 | 주기(전형) | 작업 내용 | 소요 |
|------|-----------|-----------|------|
| **일상 점검 (daily/weekly)** | 매일~매주 | 게이지 확인, 파티클 체크, 소모품 잔량, 알람 이력 확인 | 분 단위 |
| **Minor PM** | 수주 | 링/샤워헤드 교체, 윈도우 청소, O링 일부 교체 | 수 시간 |
| **Major PM (Full kit)** | 수개월 | 챔버 전면 분해, 키트 전량 교체, 척 점검, 리크 체크 | 1 ~ 3일 |
| **Overhaul** | 수년 | 펌프/스테이지/구동계 오버홀 | 수일 ~ 주 |

### PM 표준 절차 (식각/CVD 챔버 기준 예시)

```
 1. 공정 정지 · 레시피 종료 · 챔버 클린 수행
 2. 벤트(N₂) → 대기압 복귀 → 안전 인터락 확인(LOTO: 전원/가스/RF 차단·잠금)
 3. 잔류 유해가스 퍼지 확인 (가스 검지, 필요 시 SCBA/보호구)
 4. 챔버 개방 → 부품 탈거 (순서·토크·방향 기록)
 5. 오염부 청소 (승인된 방법만: 지정 와이퍼/알코올/블라스팅 금지 부위 확인)
 6. 신품/재생품 장착 (청정 장갑, 지정 토크, O링 홈 무결점 확인)
 7. 챔버 폐쇄 → 펌프다운 → **리크 체크(He 또는 rate-of-rise)**
 8. 베이킹/퍼지 → 베이스 압력 도달 확인
 9. 캘리브레이션 (게이지, 갭, 온도, RF 매칭 확인)
10. **Seasoning** (더미 웨이퍼)
11. **Qual**: 파티클 → 두께/식각률/균일도 → CD → 필요 시 전기 특성
12. 챔버 매칭 확인 → 양산 해제(release)
```

> **입문자가 자주 놀라는 점**: PM에서 **분해보다 "재조립 + 검증"이 훨씬 오래 걸립니다.**
> 리크 체크, 베이스 압력 회복, seasoning, qual이 시간의 대부분입니다. 그래서 PM 시간 단축 기술(빠른 키트 교체, 사전 세정 부품 준비, 자동 qual)이 곧 생산성입니다.

### PM 후 흔한 실패 유형

| 실패 | 원인 |
|------|------|
| 리크 발생 | O링 홈 이물, O링 꼬임/손상, 토크 불균일, 볼트 순서 오류 |
| 파티클 폭증 | 부품 세정 불량, 코팅 손상, 잔여 파편, seasoning 부족 |
| 결과 시프트 | 갭/링 두께 변경, 부품 리비전 차이, 센서 캘 미실시 |
| RF 이상 | 접지 가스켓 미장착, 케이블 경로 변경, 매처 범위 이탈 |
| 온도 이상 | 히터 커넥터 미체결, 열전대 위치 변경, 칠러 라인 기포 |
| 반송 에러 | 티칭 미수행/오류 |

---

## 8. 파티클 — 부품과 파티클의 관계

파티클은 "어디서 오는가"로 분류하면 대책이 명확해집니다.

| 발생원 | 메커니즘 | 웨이퍼상 패턴(단서) | 대책 |
|--------|----------|--------------------|------|
| **퇴적막 박리(flaking)** | 응력 축적 → 박리 | 랜덤 + 군집, 크기 큼 | 클린/코팅 주기 단축, 라이너 온도 관리, pre-coat |
| **기상 반응(gas phase nucleation)** | 전구체 조기 반응 | 전면 랜덤, 미세 | 듀얼채널, 압력/온도 조정, 퍼지 시간 |
| **부품 마모/스퍼터** | 이온 충격 | 엣지 편중(링 관련), 금속 오염 동반 | 부품 교체, 내플라즈마 부품 |
| **아킹** | 전계 집중 | 국부 대형 결함, 손상 흔적 | 부품 형상·청소, 펄스DC |
| **기계적 마찰(반송)** | 블레이드/핀/밸브 | 특정 위치 반복, 백사이드 | 패드/핀 교체, 티칭, 슬릿 밸브 PM |
| **웨이퍼 파편** | 파손 후 잔류 | 무작위, 장기간 지속 | 완전 수색·청소, 전수 점검 |
| **외부 유입** | FOUP/환경 | 특정 FOUP/슬롯 | FOUP 세정, 환경 점검 |

**파티클 진단의 실전 순서**
1. **비패턴 웨이퍼(bare wafer)** 로 장비 파티클 테스트 — 웨이퍼 통과만(반송 only) vs 공정 수행(process) 을 분리해 측정
   → 반송만으로 증가하면 반송계, 공정 시 증가하면 챔버.
2. **맵 패턴**을 본다(엣지/센터/방향성/군집).
3. **스텝 분리 테스트**: 레시피를 스텝별로 나눠 어느 스텝에서 발생하는지 특정.
4. 필요 시 **SEM/EDX 로 파티클 조성 분석** → 조성이 부품을 지목합니다(예: Y 검출 → 이트리아 코팅, Al+F → 아노다이징, C → 폴리머/O링).

> 조성 분석은 결정적입니다. "Al과 F가 같이 나왔다" = 아노다이징 침식. "Y" = 이트리아 코팅 열화. **부품을 지목하는 지문**입니다.

---

## 9. 트러블슈팅 — 부품 관련

| 증상 | 의심 부품 | 확인 |
|------|-----------|------|
| 엣지 CD/식각률이 서서히 변함 | 포커스/엣지 링 마모 | 링 두께 실측, RF hour, 교체 후 회복 여부 |
| 파티클이 PM 주기 말에 급증 | 라이너/실드 퇴적막 박리 | 누적 두께 카운트, 클린 주기 단축 |
| 증착률이 서서히 감소 | 타겟 소모/에로전, 샤워헤드 막힘 | kWh 카운트, 육안, 교체 테스트 |
| 아킹 알람 증가 | 타겟 노듈, 실드 퇴적, 절연체 오염 | 타겟 표면, 실드 상태, 절연 저항 |
| He 누설률 상승 | ESC 유전체 마모 | 척 표면 검사, 누설률 트렌드 |
| 챔버 간 결과 차 | 소모품 수명 위치/리비전 차 | 카운터 비교, 실측 치수 비교 |
| 재생품 장착 후 파티클 | 재생 품질, 세정 불량 | 부품 이력, 동일 재생 로트 전수 점검 |
| PM 후 첫 로트 결과 이상 | seasoning 부족 | 더미 수 증가, 매칭 재확인 |

---

## 10. 사진·영상으로 확인하기 (검색 키워드)

- `focus ring edge ring plasma etch consumable` / `showerhead erosion semiconductor`
- `yttria coating plasma resistant chamber parts` / `thermal spray Y2O3 coating semiconductor`
- `sputter target erosion profile` / `sputter target nodules arcing`
- `chamber liner flaking particle semiconductor` / `CMP pad conditioner diamond disk`
- `preventive maintenance wet clean chamber semiconductor` / `parts cleaning refurbishment semiconductor`
- 상세 경로는 [부록 C](appendix-C-image-sources.md).

---

## 11. 자기 점검 질문

1. 소모성 부품이 "공정 변수"라고 말하는 이유는?
2. 이트리아 코팅이 불소 플라즈마에 강한 이유는?
3. 코팅 수명이 끝났을 때 오히려 위험해지는 이유는?
4. Seasoning의 물리적 근거를 라디칼 재결합으로 설명하라.
5. 타겟 수명을 kWh로 카운트하는 이유는?
6. PM에서 분해보다 재조립·검증이 오래 걸리는 이유를 3가지 들어라.
7. 파티클 조성 분석에서 Al+F가 검출되면 어느 부품을 의심하나?
8. 신품과 재생품을 섞어 쓸 때 생기는 문제는?

> 다음: [0-9. 장비 운영 지표와 안전](00-9-operations-and-safety.md)
</content>

File: docs/equipment-handbook/00-9-operations-and-safety.md
# 0-9. 장비 운영 지표와 안전 — 장비 엔지니어가 실제로 하는 일

> 선행 학습: [0-8 부품과 소모품](00-8-parts-and-consumables.md)
> 요지: 장비를 "안다"는 것은 원리를 아는 것 + **가동률과 안전을 지켜내는 것**이다. 현장 평가는 후자로 이루어진다.

---

## 1. 장비 시간의 회계 — 가동률 지표 체계

팹은 장비의 모든 시간을 회계처럼 분류합니다(SEMI E10 기반).

```
 총 시간 (Total Time)
 ├─ 비가동 시간 (Non-Scheduled Time)   : 주말/휴무/미설치 등 운영 계획 외
 └─ 운영 시간 (Operations Time)
    ├─ 정지 시간 (Down Time)
    │   ├─ 계획 정지 (Scheduled Down)   : PM, 캘리브레이션, qual
    │   └─ 비계획 정지 (Unscheduled Down): 고장, 알람, 부품 파손  ← 가장 비싼 시간
    └─ 가동 시간 (Uptime)
       ├─ 대기 (Standby)               : 일감 없음, 작업자 없음
       ├─ 엔지니어링 (Engineering)      : 실험, 평가
       └─ 생산 시간 (Productive Time)   : 실제 양산 웨이퍼 처리  ← 돈 버는 시간
```

| 지표 | 정의 | 실무 의미 |
|------|------|-----------|
| **Availability (가동 가능률)** | Uptime / Operations Time | 설비 신뢰성의 대표 지표. 90 % 초반 ~ 90 % 후반을 목표 |
| **Utilization (이용률)** | Productive / Operations Time | 일감 유무까지 반영. 낮으면 병목이 아님을 의미 |
| **OEE** | Availability × Performance × Quality | 종합 설비 효율 |
| **MTBF** | 평균 고장 간격 | 얼마나 자주 고장나나 |
| **MTTR** | 평균 수리 시간 | 고장 시 얼마나 빨리 복구되나 |
| **MTBA** | 평균 알람 간격 | 알람 빈도(소소한 정지 포함) |
| **WPH (Wafers Per Hour)** | 시간당 처리 웨이퍼 | 처리량. 장비 구매 스펙의 핵심 |
| **Cost of Ownership (CoO)** | 장비 수명 전체 비용/웨이퍼 | 장비 가격보다 중요한 판단 기준 |

> **핵심 감각**: 첨단 노광기는 대당 수천억 원대입니다. 1시간 정지가 곧 막대한 손실입니다.
> 그래서 팹 조직은 **"MTTR을 줄이는 활동"**(부품 사전 준비, 표준 절차, 원격 진단, 숙련도)에 강하게 투자합니다.

### WPH 계산의 실전 감각

```
   싱글 웨이퍼 클러스터, 챔버 4개, 공정 시간 60초/장, 반송 오버헤드 10초/장이라면

   이론 처리량 ≈ 챔버 4개 병렬 → 60/4 = 15초당 1장 (챔버 기준)
   그러나 로봇이 1대라면 스왑 시간이 병목 → 반송 한계에 걸림
   → 실제 WPH는 min(챔버 병렬 능력, 반송 능력, 로드락 사이클)로 결정
```

| 병목 후보 | 개선 방법 |
|-----------|-----------|
| 챔버 공정 시간 | 레시피 최적화, 챔버 수 증가 |
| 로봇 반송 | 듀얼/트리플 아암, 궤적 최적화 |
| 로드락 배기/벤트 | 로드락 2 ~ 4개, 배기 속도 향상 |
| 얼라이너 | 인라인 센터링으로 대체 |
| WAC/클린 | 웨이퍼 간 클린 시간 최소화, 주기 조정 |
| qual/seasoning | 자동화, 시간 단축 |

---

## 2. 장비 엔지니어의 하루 (현실적인 업무 구성)

| 시간대 | 하는 일 |
|--------|---------|
| **교대 인수** | 전 교대 이슈, 다운 장비 현황, 진행 중 PM, 홀드 로트 확인 |
| **모니터링** | SPC/FDC 알람, 파티클 트렌드, 소모품 카운터, 챔버 매칭 상태 |
| **트러블 대응** | 알람 발생 → 1차 판단(유틸리티/반송/공정) → 조치 or 에스컬레이션 |
| **PM 수행/입회** | 절차서 기반 작업, 부품 준비, 리크 체크, qual |
| **Qual 판정** | 파티클/두께/CD 측정 결과로 양산 해제 여부 결정 |
| **개선 과제** | 파티클 저감, PM 주기 연장, WPH 향상, 부품 국산화·재생 검증 |
| **문서화** | 작업 이력, 부품 교체 기록, 이슈 리포트, 절차서 개정 |

> **경험적 사실**: 신입에게 가장 많이 요구되는 역량은 물리 지식보다 **① 절차 준수, ② 기록의 정확성, ③ 이상 징후를 말로 정확히 전달하는 능력** 입니다.
> "장비가 이상해요"가 아니라 **"3번 챔버에서 어제 14시부터 APC 개도가 62 %에서 71 %로 올랐고, 파티클은 스펙 내이나 상승 추세입니다"** 라고 말하는 사람이 신뢰를 얻습니다.

---

## 3. 안전 — 반도체 장비의 4대 위험

| 위험 | 구체적 형태 | 방어 체계 |
|------|-------------|-----------|
| **화학적 위험** | 독성가스(AsH₃/PH₃), 자연발화(SiH₄), 부식성(HF/Cl₂), 강산화(F₂/O₃), 케미컬(HF 액체) | 가스 검지기, 이중배관, 과잉배기, 스크러버, 인터락, 보호구(PPE), MSDS, **HF 노출 시 칼슘글루코네이트** |
| **전기적 위험** | 고전압(HV: 임플란트 수백 kV, ESC 수 kV), RF(비접촉 화상), 대전류 | LOTO(Lock-Out Tag-Out), 잔류전하 방전 절차, 인터락, 접지 |
| **기계적 위험** | 로봇 구동부, 도어, 엘리베이터, 회전체(펌프/폴리셔), 웨이퍼 파편 | 안전 커버, 라이트 커튼, EMO(비상정지), 2인 작업 |
| **물리적 위험** | 고온(퍼니스 1000 ℃, 램프), 극저온(크라이오/액화가스), 방사선(임플란트 X선, 이온화), 레이저, 소음 | 차폐, 내열 장갑, 방사선 관리구역, 레이저 인터락, 인원 피폭 관리 |

### 인터락(interlock) — 장비 안전의 뼈대

| 인터락 예 | 왜 있는가 |
|-----------|-----------|
| 챔버 도어 열려 있으면 RF/HV 인가 불가 | 감전·플라즈마 노출 방지 |
| 배기 차압 부족 시 유해가스 공급 차단 | 가스 누출 시 확산 방지 |
| 가스 검지기 경보 시 자동 차단 + 경보 | 독성/가연성 가스 |
| 냉각수 유량 부족 시 RF/히터 차단 | 부품 소손·화재 방지 |
| 압력 조건 미달 시 이온 게이지 점등 금지 | 필라멘트 보호 |
| 스크러버 이상 시 공정 진행 불가 | 미처리 배출 방지 |
| 웨이퍼 존재 센서 불일치 시 반송 정지 | 웨이퍼 파손 방지 |

> **절대 원칙**: 인터락 우회(bypass)는 **승인된 절차와 기록 하에서만** 가능하고, 작업 종료 시 반드시 원복합니다.
> 현장 사고의 상당수는 "잠깐만 우회하고 잊음"에서 옵니다.

### LOTO 절차의 핵심

```
 1. 정지 통보 · 작업 계획 승인
 2. 에너지원 식별: 전기 / RF / 가스 / 케미컬 / 압축공기 / 냉각수 / 진공 / 열
 3. 차단 (밸브·브레이커) → 잠금(Lock) → 표지(Tag)
 4. 잔류 에너지 해제: 잔압 배출, 잔류 가스 퍼지, 커패시터 방전, 냉각 대기
 5. 영점 확인 (검전, 압력계, 가스 검지)
 6. 작업 수행
 7. 역순 복구 → 기능 테스트 → 인터락 정상 확인 → 해제
```

### 특히 주의할 물질 3가지

| 물질 | 왜 특별한가 | 대응 |
|------|-------------|------|
| **HF (불산, 액체/증기)** | 통증이 지연되어 **노출을 늦게 인지**. 칼슘과 결합해 심부 조직·뼈까지 손상, 전신 독성 | 전용 PPE, 세안·세척 설비, 칼슘글루코네이트 젤 상비, 즉시 의료 대응 |
| **SiH₄ (실란)** | 공기와 접촉 시 **자연발화**. 누출 시 즉시 화염 또는 지연 폭발 | 이중 배관, 과잉 배기, 퍼지 절차 절대 준수, 무단 배관 개방 금지 |
| **AsH₃/PH₃** | 극미량으로 치명적(ppb 관리), 무색 | 상시 검지, 실린더 캐비닛 배기 인터락, 흡착 스크러버, 교체 시 전용 절차 |

---

## 4. 클린룸 규율 — 사람이 가장 큰 오염원

| 규칙 | 이유 |
|------|------|
| 방진복·마스크·장갑·부츠 착용, 정해진 갱의 순서 | 사람에게서 나오는 입자(피부·머리카락·섬유)가 최대 오염원 |
| 화장품·향수·특정 종이/필기구 금지 | 아민·유기물(AMC)이 포토 공정 불량 유발 |
| 빠른 동작·달리기 금지 | 난류 발생 → 파티클 비산 |
| 웨이퍼 위쪽으로 손·팔을 지나가지 않기 | 하향 기류에 실려 파티클이 웨이퍼에 낙하 |
| 지정 와이퍼/알코올만 사용 | 일반 재료는 섬유·유기물 방출 |
| FOUP 도어를 함부로 열지 않기 | 내부 청정 파괴 |

---

## 5. 문서와 규격 — 현장에서 실제로 참조하는 것

| 문서 | 내용 |
|------|------|
| **절차서 (SOP / Work Instruction)** | PM 절차, 부품 교체, qual 판정 기준. **모든 작업의 근거** |
| **레시피 문서 / 변경 관리(Change Control)** | 레시피 변경은 승인·기록·검증이 필수. 무단 변경은 중대 사고 |
| **장비 사양서 / Facility Requirement** | 유틸리티 조건, 설치 요건 |
| **SEMI 표준** | E10(가동률 정의), E30(GEM), E84(반송 핸드셰이크), S2/S8(안전·인간공학), F47(전압 변동 내성) 등 |
| **MSDS / SDS** | 화학물질 위험성·대응 |
| **Qual 스펙** | 파티클 상한, 두께/CD 범위, 균일도 기준 |
| **이력 기록 (equipment log)** | 부품 교체·알람·조치. 불량 추적 시 유일한 근거 |

> **Change Control의 중요성**: 팹에서 "원인 불명 수율 하락"의 상당수가 **기록되지 않은 변경**(부품 리비전, 레시피 미세 수정, 유틸리티 조건)입니다. 그래서 변경 관리가 엄격합니다.

---

## 6. 신규 장비 도입 흐름 (참고)

```
 스펙 검토 → 구매(발주) → Facility 준비(전기/가스/배기/PCW)
   → 입고·설치(install) → 훅업(hook-up) → 리크·기능 점검
   → 벤더 검수(acceptance test): 처리량/균일도/파티클 등
   → 공정 조건 셋업(process qualification)
   → 챔버 매칭 → 양산 인증(release) → 양산
```

| 단계 | 흔한 이슈 |
|------|-----------|
| Facility | 배기 용량 부족, PCW 온도 불안정, 전원 용량 |
| 설치/훅업 | 배관 청정도, 리크, 케이블 경로 |
| 검수 | 파티클 스펙 미달, WPH 미달(반송 병목) |
| 공정 셋업 | 기존 장비와의 결과 차(매칭), 레시피 이관 실패(MFC CF, 온도 정의 차이) |

---

## 7. 자기 점검 질문

1. Availability와 Utilization의 차이는?
2. MTBF가 같은데 MTTR이 2배인 두 장비 중 어느 쪽이 손해가 큰가? 왜인가?
3. WPH 병목이 챔버가 아니라 반송일 수 있는 이유는?
4. 인터락 우회가 위험한 이유와, 허용되는 조건은?
5. LOTO에서 "잔류 에너지 해제"에 해당하는 항목을 3가지 들어라.
6. HF 노출이 다른 화학물질보다 특별히 위험한 이유는?
7. 클린룸에서 웨이퍼 위로 손을 지나가지 않는 이유는?
8. "원인 불명 수율 하락"의 흔한 실제 원인 하나를 관리 체계 관점에서 말해 보라.

> Part 0 완료. 이제 공정별 장비로 들어갑니다 → [01. 웨이퍼 제조 장비](01-wafer-manufacturing.md)
</content>

File: docs/equipment-handbook/02-oxidation-diffusion-thermal.md
# 02. 산화·확산·열처리 장비 — 열을 다루는 기술

> 선행 학습: [0-3 가스](00-3-gas-and-fluids.md), [0-5 온도와 척](00-5-thermal-and-chuck.md)
> 다루는 장비: **수직 퍼니스(배치)** · LPCVD 튜브 · **RTP(급속열처리)** · 스파이크/플래시/레이저 어닐 · ISSG · 어닐 챔버

---

## 1. 공정이 장비에 요구하는 것

열처리 장비가 하는 일은 4가지입니다.

| 목적 | 예 | 요구 |
|------|-----|------|
| **산화막 성장** | 게이트 산화막, 패드 산화막, 희생 산화막 | 두께 정밀도(Å 단위), 균일도, 계면 품질(트랩 밀도), 재현성 |
| **불순물 활성화·확산** | 임플란트 후 어닐, 도핑 드라이브인 | 열버짓 최소화(확산 억제) + 활성화 최대화 (**상충**) |
| **막질 개선/치밀화** | 어닐, 질화, 산화 후 처리, 응력 완화 | 하부 구조 손상 없이 |
| **박막 증착(LPCVD)** | 폴리실리콘, SiN, 산화막 | 배치 균일도, 스텝 커버리지 |

핵심 갈등:

```
   높은 온도 · 긴 시간  → 활성화율 ↑, 결함 회복 ↑, 막질 ↑
                        그러나 도펀트 확산 ↑ (프로파일 붕괴), 하부 구조 손상 ↑

   → 미세화될수록 "짧고 뜨겁게"로 갈 수밖에 없다 = 장비 발전의 방향
```

---

## 2. 변천사 — 열버짓이 만든 장비 진화

| 세대 | 장비 | 온도 × 시간 | 등장 이유 | 한계 |
|------|------|-------------|-----------|------|
| 1960 ~ 80s | **수평 퍼니스** (horizontal tube) | 800 ~ 1200 ℃ × 수십 분 ~ 수 시간 | 저비용 대량 처리 | 파티클(수평 반송 시 낙하), 균일도, 풋프린트 |
| 1990s ~ | **수직 퍼니스** (vertical) | 동일 | 파티클 유리(웨이퍼 수평 배치, 위에서 떨어지는 입자 감소), 회전 가능, 풋프린트 작음 | 여전히 긴 열버짓 |
| 1990s ~ | **RTP (램프)** | 1000 ℃ × 수 초 | 열버짓 축소. 단일 웨이퍼로 균일 제어 | 온도 측정(방사율), 슬립 라인, 처리량 |
| 2000s | **Spike RTP** | 피크 유지 거의 0 (수백 ℃/s 승강온) | 얕은 접합(USJ) 확산 억제 | 램프/파워 한계, 패턴 의존 가열 |
| 2000s ~ | **플래시 램프 / 레이저 어닐** | ms ~ µs, 표면만 | 확산 거의 없이 활성화 | 패턴 의존 흡수, 응력/균열, 균일도 |
| 2000s ~ | **ISSG / 라디칼 산화** | 감압 + in-situ 스팀 | 얇고 치밀한 산화막, 코너 산화 균일 | 설비 복잡 |
| 현재 | **저온 대체 공정** | ALD/PEALD, 플라즈마 질화(DPN), 저온 에피 | 열처리 자체를 회피 | 막질/생산성 트레이드오프 |

> **한 줄 정리**: "오래 굽는 장비 → 짧게 굽는 장비 → 굽지 않는 공정으로" 진화했습니다.

---

## 3. 수직 퍼니스 — 구조와 부품

### 3-1. 전체 구조

```
                    ┌──────────────┐
                    │  배기(exhaust)│  ← 스크러버로
                    └──────┬───────┘
      ┌────────────────────┴────────────────────┐
      │        단열 하우징 / 히터 케이싱          │
      │   ┌──────────────────────────────┐      │
      │   │  히터 존 1 (TOP)              │      │  ← 각 존 독립 PID 제어
      │   │ ┌──────────────────────────┐ │      │     (보통 3 ~ 7 존)
      │   │ │  석영(또는 SiC) 이너 튜브  │ │      │
      │   │ │   ┌──────────────────┐   │ │      │
      │   │ │   │  보트(quartz/SiC) │   │ │      │
      │   │ │   │  ═══ 웨이퍼 ═══   │   │ │      │  ← 25 ~ 150장, 슬롯 피치
      │   │ │   │  ═══ 웨이퍼 ═══   │   │ │      │
      │   │ │   │  ═══ 웨이퍼 ═══   │   │ │      │
      │   │ │   └──────────────────┘   │ │      │
      │   │ │   가스 인젝터(다중 노즐,   │ │      │  ← 높이별 분사(균일도 핵심)
      │   │ │   상부/중간/하부 분사)     │ │      │
      │   │ └──────────────────────────┘ │      │
      │   │  히터 존 5 (BOTTOM)           │      │
      │   └──────────────────────────────┘      │
      │        시일 플랜지 / 베이스 플레이트      │
      └────────────────┬────────────────────────┘
                       │  보트 엘리베이터 (상승·하강) + 보트 회전
                 ┌─────┴─────┐
                 │ 로딩 영역  │ ← N₂ 퍼지 박스, 웨이퍼 이재기(transfer)
                 │ FOUP 스테이지│
                 └───────────┘
```

### 3-2. 모듈·부품 사전

| 부품 | 역할 | 고장/열화 시 | 관리 포인트 |
|------|------|--------------|-------------|
| **석영 튜브(리액션 튜브)** | 공정 공간. 고순도·고온 내성 | 열사이클로 **실투(devitrification)**, 크랙 → 파티클·파손 | 사용 시간 카운트, 정기 교체/재생, 급승온 금지 |
| **이너 튜브 / 라이너** | 가스 흐름 성형, 오염 차단 | 퇴적물 축적 | 청소/교체 주기 |
| **히터 엘리먼트(존별)** | 가열 | 단선·저항 변화 → 특정 존 온도 이상 | 저항·전력 트렌드, 존별 프로파일 |
| **단열재** | 열 프로파일, 에너지 효율 | 열화 → 승온 시간 증가, 프로파일 변화 | 상태 점검 |
| **열전대 (프로파일 TC / 스파이크 TC)** | 온도 측정(존 제어 + 웨이퍼 근접) | 드리프트·단선 | 정기 캘, 이중화, 위치 고정 |
| **보트(석영/SiC)** | 웨이퍼 지지 | 슬롯 마모, 처짐, 웨이퍼 스틱 | 재질 선택(고온은 SiC), 슬롯 상태 |
| **보트 회전 기구** | 원주 방향 균일화 | 회전 정지 시 편차 | 회전 확인, 실(seal) 관리 |
| **보트 엘리베이터** | 로딩/언로딩(속도 제어) | 급속 이동 시 열충격·파티클 | 램프 업/다운 속도 레시피 |
| **가스 인젝터(다중 노즐)** | 높이별 가스 공급 | 막힘 → T/C/B 편차 | 세정/교체, 노즐 위치 |
| **시일 플랜지 / 베이스** | 진공·기밀 | 누설 | O링·수냉 관리 |
| **배기 계통(+ 트랩)** | 부산물 배출 | 막힘 | 트랩 청소, 스크러버 |
| **N₂ 퍼지 박스(로딩부)** | 로딩 중 산화·오염 방지 | 산소 유입 → 자연산화·오염 | O₂ 농도 모니터 |
| **보일러/토치(산화용)** | H₂+O₂ 연소로 수증기 생성 | 안전 이슈 | 수소 안전 인터락 |

### 3-3. 배치 퍼니스 균일도의 3차원 문제

```
   ① 축방향(T/C/B, top-center-bottom)
      원인: 존별 온도, 가스 소모(상류에서 소진 → depletion), 배기 흐름
      해법: 존 온도 오프셋(온도 램프/틸트), 다중 노즐 분사, 유량 증가

   ② 반경방향(웨이퍼 내 center-edge)
      원인: 가스가 웨이퍼 엣지부터 들어와 중앙까지 확산해야 함
      해법: 저압(LPCVD)으로 확산 속도↑, 슬롯 피치 조정, 온도 조정

   ③ 원주방향
      원인: 노즐 위치 편중
      해법: 보트 회전
```

> **LPCVD가 왜 저압인가**: 압력을 낮추면 확산계수가 커져(D ∝ 1/P) 웨이퍼 사이 좁은 틈으로 가스가 잘 들어갑니다.
> 즉 **반응 지배(reaction-limited) 영역**으로 들어가 두께가 "온도"로 결정되고 "가스 도달"에 덜 의존하게 됩니다 → 배치 균일도 확보.
> 이 개념이 배치 장비 설계의 핵심 논리입니다.

### 3-4. 열산화의 원리와 노브

```
   Deal-Grove 모델:  x² + A·x = B·(t + τ)

   초기(얇은 막): 반응 지배 → 두께 ∝ 시간 (선형)
   후기(두꺼운 막): 확산 지배 → 두께 ∝ √시간  (산화종이 산화막을 통과해야 함)
```

| 방식 | 가스 | 특징 |
|------|------|------|
| **드라이 산화 (dry O₂)** | O₂ | 느림, **막질 우수** → 게이트 산화막 |
| **웨트 산화 (wet, steam)** | H₂O(스팀) | 빠름, 막질 상대적으로 낮음 → 후막/필드 산화 |
| **파이로제닉/토치** | H₂ + O₂ 연소 → 초순수 스팀 | 청정한 스팀 생성. 수소 안전 관리 필수 |
| **ISSG (In-Situ Steam Generation)** | 감압에서 H₂+O₂를 웨이퍼 근처에서 반응 → 산소 라디칼 | **매우 얇고 치밀**, 코너/측벽 산화 균일, 결정 방위 의존 감소 |
| **HCl 첨가 산화** | O₂ + HCl | 금속 오염 게터링, 계면 개선 |
| **질화(NO, N₂O, DPN)** | 산화막에 질소 도입 | 유전율↑, 보론 침투 억제, 신뢰성 |

| 노브 | 결과 | 부작용 |
|------|------|--------|
| 온도 ↑ | 산화 속도 ↑(지수적) | 확산·열버짓 ↑, 웨이퍼 슬립 |
| 시간 ↑ | 두께 ↑(후기엔 √t) | 열버짓 ↑ |
| 압력 ↑ (고압 산화) | 저온에서 같은 두께 | 설비 복잡 |
| 웨트/드라이 | 속도 vs 막질 | — |
| 도핑 농도(기판) | 고농도에서 산화 가속 | 두께 편차(패턴 의존) |

---

## 4. RTP (Rapid Thermal Processing) — 급속열처리

### 4-1. 구조

```
        ┌───── 램프 어레이 (텅스텐 할로겐, 수십 ~ 수백 개) ─────┐
        │   ○ ○ ○ ○ ○ ○ ○ ○ ○ ○ ○ ○ ○ (존별 그룹 제어)      │
        ╞══════════════ 석영 윈도우 ══════════════╡
                      ░░░░░░  복사열  ░░░░░░
        ┌──────────────────────────────────────┐
        │        웨이퍼 (에지 링/서셉터 위, 회전)  │  ← 가드 링으로 엣지 열손실 보상
        └──────────────────────────────────────┘
        ╞══════════════ 석영 윈도우 ══════════════╡
        │   파이로미터 (다파장, 뒷면 온도 측정)      │  ← 리플렉티비티 보정
        │   리플렉터 플레이트(반사판)               │
        └──────────────────────────────────────┘
          가스: O₂/N₂/H₂/NH₃/Ar,  압력: 대기압 ~ 감압
```

### 4-2. 부품과 관리 포인트

| 부품 | 역할 | 문제 |
|------|------|------|
| **램프 어레이** | 복사 가열. 존별로 그룹 제어해 반경 방향 프로파일 조형 | 램프 노후 → 광량 저하·프로파일 변화. 개별 램프 단선 감시 |
| **석영 윈도우** | 램프와 공정 공간 분리 | 오염·증착물 → 광 투과 저하 → 온도 오차 |
| **에지 링 / 가드 링** | 웨이퍼 엣지 열손실 보상(엣지는 사방으로 복사 손실) | 마모·오염 → 엣지 온도 편차 |
| **서셉터/서포트 핀** | 웨이퍼 지지(접촉 최소화) | 접촉점 온도 불균일 → 슬립 라인 |
| **파이로미터(다파장 + 반사율 보정)** | 실제 웨이퍼 온도 측정 | **방사율 의존**이 최대 난점 ([0-5장](00-5-thermal-and-chuck.md)) |
| **리플렉터** | 뒷면 복사를 되돌려 방사율 영향 완화(가상 흑체) | 오염 시 보정 붕괴 |
| **회전 기구** | 원주 균일화 | — |

### 4-3. 방사율 문제와 해결

```
   문제: 파이로미터는 "복사 세기"를 재서 온도를 계산한다.
         복사 세기 = 방사율(ε) × 흑체 복사
         → 웨이퍼 뒷면 막(산화막 두께, 금속 유무)이 바뀌면 ε이 바뀜
         → 같은 온도인데 다른 값으로 읽힘 → 공정 결과 편차

   해결책:
    ① 리플렉터 플레이트로 웨이퍼-반사판 사이를 가상 흑체 공간화 (ε 영향 축소)
    ② 다파장 측정 + 실시간 반사율 측정으로 ε 보정
    ③ 램프 광의 파장 대역과 측정 대역 분리(필터)
    ④ 제품별 보정 테이블 운영
```

### 4-4. 슬립(slip) — RTP 고유의 파손 모드

급속 승온 시 웨이퍼 내 온도차 → 열응력 → 결정면을 따라 미끄러짐(슬립 라인). 심하면 파손.

| 대책 | 내용 |
|------|------|
| 승온율 제한 | 고온 구간에서 램프율 낮춤 |
| 엣지 링/가드 링 | 엣지 온도 손실 보상 |
| 회전 | 원주 균일화 |
| 서포트 설계 | 접촉점 최소·대칭 |
| 패턴 의존 흡수 고려 | 패턴(금속/폴리) 밀도 차로 국부 과열 → 레이아웃 의존 이슈 |

---

## 5. 밀리세컨드 어닐 — 플래시와 레이저

| 방식 | 시간 | 원리 | 특징/문제 |
|------|------|------|-----------|
| **플래시 램프 어닐 (FLA)** | ms | 제논 플래시 램프로 표면만 순간 가열 (벌크는 예열 상태) | 확산 거의 없음. 열응력에 의한 웨이퍼 파손·슬립 위험, 패턴 의존 |
| **레이저 스파이크 어닐 (LSA)** | µs ~ ms | 레이저 빔을 스캔 | 국부·고정밀. **패턴 의존 흡수(pattern effect)**, 스캔 이음부(stitching) 관리 |
| **DSA (Dynamic Surface Anneal)** | ms | 레이저 라인 빔 스캔 | 고활성화, 낮은 확산 |
| **마이크로파 어닐** | s | 마이크로파 흡수 | 저온 활성화 시도 |

```
   [열버짓 비교 개념도]

   온도
    │      ┌──┐           ← 레이저/플래시: 극히 짧은 피크, 표면만
    │     ╱    ╲
    │    ╱ ┌────┐ ╲        ← Spike RTP: 초 단위
    │   ╱ ╱      ╲ ╲
    │  ╱ ╱  ┌──────────┐   ← Furnace: 분~시간
    │ ╱_╱___│__________│__
    └────────────────────── 시간
     확산량(Dt): 레이저 ≪ Spike ≪ RTP ≪ Furnace
```

> **왜 이렇게까지 하는가**: 미세 트랜지스터의 소스/드레인 접합 깊이는 수 nm입니다.
> 도펀트를 활성화(격자 자리로 넣기)하려면 고온이 필요한데, 고온이면 확산해서 접합이 깊어집니다.
> 이 모순을 "시간을 극단적으로 줄여" 푸는 것이 밀리세컨드 어닐입니다.

---

## 6. 장비 노브 ↔ 공정 결과 종합표

| 장비 | 노브 | 물리 | 결과 | 부작용 |
|------|------|------|------|--------|
| 퍼니스 | 존 온도 오프셋 | 축방향 온도 프로파일 | T/C/B 두께 균일도 | 과보정 시 반대 편차 |
| 퍼니스 | 가스 유량/노즐 배분 | 반응종 공급 | 축방향 균일도 | 파티클, 소모량 |
| 퍼니스 | 압력(LPCVD) | 확산/반응 지배 전환 | 웨이퍼 내 균일도, 스텝 커버리지 | 속도 저하 |
| 퍼니스 | 보트 슬롯 피치 | 웨이퍼 간 공간 | 균일도, 배치 수량(처리량) | 처리량 trade-off |
| 퍼니스 | 승/강온 램프율 | 열충격 | 파티클, 슬립, 사이클 타임 | 튜브 수명 |
| RTP | 램프 존 파워비 | 반경 온도 프로파일 | 웨이퍼 내 균일도 | 엣지 슬립 |
| RTP | 승온율 | 열응력 | 열버짓 vs 파손 | 슬립 |
| RTP | 분위기(O₂/N₂/NH₃/H₂) | 표면 화학 | 산화/질화/환원 | 원치 않는 산화 |
| 어닐 | 피크 온도/시간 | 활성화 vs 확산 | 시트 저항, 접합 깊이 | 상충 관계 |
| 레이저 | 에너지 밀도·스캔 속도 | 표면 용융/고상 | 활성화율 | 패턴 의존, 균열 |

---

## 7. 트러블슈팅

| 증상 | 의심 | 확인 |
|------|------|------|
| 배치 T/C/B 두께 편차 | 존 온도, 가스 depletion, 노즐 막힘, 배기 | 존 오프셋 이력, 노즐 점검, 유량 증가 테스트 |
| 웨이퍼 내 센터-엣지 편차 | 압력, 슬롯 피치, 온도 | 압력 스윕, 피치 변경, 존 조정 |
| 파티클 급증 | 석영 튜브 실투/크랙, 보트 마모, 퇴적물 박리 | 튜브 사용시간, 육안 검사, 클린/교체 |
| 산화막 두께 드리프트(장기) | 열전대 드리프트, 히터 열화, 튜브 상태 | TC 캘, 히터 저항, 튜브 교체 이력 |
| 웨이퍼 슬립/파손(RTP) | 승온율, 엣지 링, 서포트 | 램프율 하향, 링 상태, 회전 |
| RTP 웨이퍼 간 편차 | 파이로미터 방사율(뒷면 막 변경), 윈도우 오염 | 제품 이력, 윈도우 청소, 보정 테이블 |
| 시트 저항 스펙 이탈 | 어닐 온도/시간, 임플란트 도즈 | 어닐 프로파일 검증(thermal wafer), 임플란트 이력 |
| 게이트 산화막 신뢰성 불량 | 계면 오염, 로딩 중 산화, 금속 오염 | 로딩부 O₂ 농도, 세정 이력(Q-time), 튜브 청정도 |
| 접합 깊이 과다 | 열버짓 과다 | 스파이크/레이저 조건 재검토 |

> **Q-time(대기 시간) 개념**: 세정 후 산화까지 시간이 길면 자연산화막·오염이 생겨 게이트 품질이 나빠집니다.
> 그래서 팹은 공정 간 최대 대기 시간을 규정합니다. 장비 다운이 곧 품질 리스크가 되는 이유입니다.

---

## 8. 최근 동향

| 동향 | 내용 |
|------|------|
| **열버짓 최소화 지속** | 레이저/플래시 어닐 적용 확대, 저온 공정화 |
| **선택적 어닐** | 특정 층/영역만 가열(레이저) → 3D 적층에서 하부 소자 보호 |
| **3D 적층 호환 열처리** | 하부에 이미 배선이 있으면 400 ℃ 이하로 제한 → **저온 공정이 필수 요건**(모놀리식 3D, 하이브리드 본딩) |
| **라디칼 산화/질화 확대** | ISSG, 원격 플라즈마 질화로 초박막 품질 확보 |
| **배치 장비의 생존 전략** | 고생산성이 필요한 층(패드/하드마스크/폴리)은 여전히 배치. ALD 배치화로 경쟁 |
| **하이브리드 본딩용 어닐** | Cu 팽창 접합을 위한 250 ~ 350 ℃ 정밀 어닐 ([11장](11-packaging.md)) |

---

## 9. 사진·영상으로 확인하기 (검색 키워드)

- `vertical furnace semiconductor quartz tube boat elevator`
- `LPCVD furnace multi injector nozzle wafer boat`
- `rapid thermal processing RTP lamp array pyrometer`
- `spike anneal temperature profile` / `flash lamp anneal millisecond` / `laser spike anneal DSA`
- `ISSG in situ steam generation oxidation` / `pyrogenic torch oxidation`
- `wafer slip lines thermal stress RTP`
- 상세 경로는 [부록 C](appendix-C-image-sources.md).

---

## 10. 자기 점검 질문

1. 수평 퍼니스가 수직 퍼니스로 바뀐 주된 이유는?
2. LPCVD에서 압력을 낮추는 이유를 확산과 균일도로 설명하라.
3. Deal-Grove 모델에서 초기와 후기의 두께-시간 관계가 다른 이유는?
4. 드라이 산화와 웨트 산화를 각각 어디에 쓰고 왜인가?
5. RTP에서 파이로미터 온도가 틀어지는 근본 원인과 3가지 해결책은?
6. RTP 엣지 링(가드 링)이 필요한 물리적 이유는?
7. 스파이크 어닐과 레이저 어닐이 해결하려는 모순은 무엇인가?
8. 3D 적층 시대에 열처리 장비가 받는 새로운 제약은?

> 다음: [03. 포토리소그래피 장비](03-photolithography.md)
</content>
