Repository: kgaeun0118/AI_Service

# 반도체 장비 총서 (Semiconductor Equipment Handbook)

> **"공정을 배웠는데 장비는 모른다"** 는 사람을 위한 기본서.
> 8대 공정 + 후공정(패키징/테스트) 장비를 **구조 → 부품 → 원리 → 공정 영향 → 발전사 → 실무 관리** 순서로 파고듭니다.

---

## 0. 이 총서는 무엇인가

대부분의 반도체 입문서는 **공정(process)** 을 설명합니다. "산화막을 성장시킨다", "포토레지스트를 노광한다" 같은 식입니다.
그런데 현장에서 엔지니어가 실제로 마주하는 대상은 공정이 아니라 **장비(equipment)** 입니다.

- 산화막 두께가 1 % 틀어졌을 때 만지는 것은 "산화 공정"이 아니라 **퍼니스의 3번 존 히터 세팅과 보트 회전 속도** 입니다.
- 패턴 CD가 흔들릴 때 보는 것은 **포커스 링 두께, 챔버 wall 온도, RF 매처 포지션** 입니다.
- 수율이 떨어질 때 원인은 대개 레시피가 아니라 **소모성 부품의 수명, 진공 누설, 파티클, 반송 아암의 미세 미스얼라인** 입니다.

이 총서는 **"장비를 하나도 모르는 사람"** 을 기준으로 씁니다. 그래서 다음을 지킵니다.

| 원칙 | 실제 서술 방식 |
|------|----------------|

File: docs/equipment-handbook/07-ion-implantation.md
# 07. 이온주입 장비 — 이온 하나하나를 세는 기계

> 선행 학습: [0-2 진공](00-2-vacuum.md), [0-4 플라즈마](00-4-plasma-and-rf.md), [02 열처리](02-oxidation-diffusion-thermal.md)
> 다루는 장비: **중전류 임플란터 · 고전류 임플란터 · 고에너지 임플란터 · PLAD(플라즈마 도핑) · 크라이오/분자 임플란트**

---

## 1. 공정이 장비에 요구하는 것

이온주입은 **원자를 이온화해 전기장으로 가속하고, 웨이퍼에 박아 넣어 도핑하는 공정**입니다. 요구는 5개입니다.

| 요구 | 의미 | 정량 감각 |
|------|------|-----------|
| **도즈 정확도** | 단위 면적당 주입된 이온 수 | 목표의 ±0.5 % 이내 재현. 도즈는 시트 저항 → 트랜지스터 특성 직결 |
| **에너지 정확도/순도** | 주입 깊이를 결정 | 수백 eV ~ MeV. **에너지 오염(원하지 않는 에너지 이온)** 이 접합을 망친다 |
| **종(species) 순도** | 원하는 이온만 | 질량 분석으로 분리. 오염 이온 하나가 특성 변화 |
| **균일도** | 웨이퍼 내 ±0.5 % 급 | 빔 스캔·웨이퍼 스캔 정밀도 |
| **무손상/무오염** | 금속 오염, 차징 손상, 파티클 | 빔라인 부품에서 스퍼터된 금속이 함께 박히면 치명적 |

```
   도즈 계산의 기본:

      Dose [ions/cm²] = ∫ I dt / (q · n · A)

      I : 빔 전류, q : 전자 전하, n : 이온의 전하 상태(1+, 2+ …), A : 면적
   → 즉 **"전류를 시간으로 적분해 이온 수를 센다"** 는 것이 임플란터의 본질.
     그래서 임플란터는 근본적으로 "정밀 전류계 + 가속기"다.
```

---

## 2. 변천사

| 시기 | 기술 | 이유 |
|------|------|------|
| 1960 ~ 70s | 확산(diffusion) 도핑이 주류, 임플란트는 보조 | 장비 가격·처리량 |
| 1970s | 임플란트 상용화 | **도즈와 깊이를 독립적으로 정확히 제어** 가능(확산은 불가) |
| 1980s | 중전류/고전류 구분, 배치(디스크) 방식 | 처리량 |
| 1990s | **단일 웨이퍼 + 정전 스캔**, 질량분석 고도화 | 300 mm 전환, 균일도, 오염 관리 |
| 2000s | **저에너지 고전류**(USJ, 초얕은 접합), 디셀 모드 | 미세화 → 접합이 극도로 얇아짐 |
| 2000s ~ | **PLAD/PIII(플라즈마 도핑)** | 초저에너지 고도즈, 3D 구조 컨포멀 도핑 |
| 2010s ~ | **크라이오 임플란트, 분자(클러스터) 이온, 탄소 공주입** | 결함/확산 제어, 비정질화 제어 |
| 현재 | 3D 구조 도핑(FinFET/GAA), 고에너지(이미지센서/파워), SiC 임플란트 | 구조·응용 다양화 |

> **왜 확산 대신 임플란트인가**:
> 확산은 "표면에 도펀트를 붙이고 열로 밀어넣는" 방식이라 **농도와 깊이를 따로 조절할 수 없습니다**(둘 다 온도·시간에 묶임).
> 임플란트는 **에너지 = 깊이**, **전류×시간 = 농도** 로 **완전히 분리 제어**됩니다. 이것이 결정적 이점입니다.

---

## 3. 장비 전체 구조 — 빔라인이라는 이름의 가속기

```
 ┌── ① 이온 소스 ──┐   ② 추출/집속      ③ 질량 분석         ④ 가속/감속
 │  가스: BF₃, PH₃,│   ┌──────────┐   ┌──────────────┐   ┌──────────────┐
 │  AsH₃, GeF₄ 등  │   │ 추출 전극 │   │  분석 마그넷   │   │  가속 컬럼    │
 │  아크 챔버       │──▶│ (수 ~ 수십│──▶│  (90° 정도로  │──▶│ (다단 전극,   │
 │  필라멘트/RF     │   │  kV)     │   │   빔을 휨)    │   │  수 kV~MV)   │
 │  자기장          │   │ 서프레션  │   │  + 분해 슬릿   │   │  또는 감속(디셀)│
 └─────────────────┘   └──────────┘   └──────────────┘   └──────────────┘
                                             │                    │
                                             ▼                    ▼
                        ⑤ 빔 정형/스캔                ⑥ 프로세스 챔버
                    ┌────────────────────┐      ┌──────────────────────────┐
                    │ 사중극 렌즈(집속)     │      │ 웨이퍼 (틸트/트위스트 가능) │
                    │ 정전 스캐너(빔을 부채 │─────▶│ 플라즈마 플러드 건(중화)    │
                    │ 꼴로 흔듦) + 평행화   │      │ 패러데이 컵(도즈 측정)      │
                    │ 에너지 필터(중성 제거)│      │ 웨이퍼 스캔(기계적 상하)    │
                    └────────────────────┘      └──────────────────────────┘

  전 구간 진공: 10⁻⁶ ~ 10⁻⁷ Torr  (이유는 4절)
  전 구간에 X선 차폐, 고전압 안전 인터락
```

### 3-1. 모듈·부품 사전

| 모듈 | 부품 | 역할 | 문제/소모 |
|------|------|------|-----------|
| **이온 소스** | 아크 챔버, 필라멘트(또는 IHC 캐소드/RF 안테나), 리펠러, 소스 자석, 가스/증기 공급 | 도펀트 가스를 플라즈마화 → 이온 생성 | **최대 소모품**. 필라멘트 소모, 아크 챔버 내부 증착·스퍼터, 수명 후 빔 전류 저하 → 정기 교체(수일~수주) |
| **고체 증기 소스(베이퍼라이저)** | 가열 오븐(예: 고체 B, Sb, In, C 소스) | 고체를 승화시켜 공급 | 온도 제어, 응축(cold spot) |
| **추출(extraction) 전극** | 추출·서프레션 전극, 아퍼처 | 플라즈마에서 이온을 뽑아 가속 | 스퍼터 마모 → 빔 형상 변화, 파티클 |
| **분석 마그넷** | 대형 전자석, 자기장 제어 | **질량/전하 선별**(m/q에 따라 곡률 반경 다름) | 자장 안정성, 냉각 |
| **분해 슬릿(resolving slit)** | 슬릿 | 원하는 종만 통과 | 마모, 오염 → 종 순도 저하 |
| **가속/감속 컬럼** | 다단 전극, 절연체, 고전압 전원 | 에너지 부여(또는 감속) | 절연체 오염 → 방전, 고전압 안정성 |
| **사중극/아인젤 렌즈** | 정전·자기 렌즈 | 빔 집속·정형 | 정렬 |
| **정전 스캐너** | 편향 전극 | 빔을 부채꼴로 고속 주사 | 파형 정확도 = 균일도 |
| **평행화 렌즈(collimator/P-lens)** | 정전/자기 | 부채꼴 빔을 평행 빔으로 | 각도 오차 = 틸트 오차 |
| **에너지 필터 (EF/AEF)** | 굽힘 + 슬릿 | 중성 입자·잘못된 에너지 이온 제거 → **에너지 오염 차단** | 필수 부품 |
| **패러데이 컵** | 전류 측정기(여러 위치) | 실시간 도즈 측정·폐루프 | 오염·2차전자 보정 |
| **플라즈마 플러드 건(PFG)** | 저에너지 전자·플라즈마 공급 | **차징 중화** | 없으면 게이트 파괴 |
| **웨이퍼 플래튼/스캔** | 척, 틸트/트위스트 구동, 기계 스캔 | 위치·각도 제어 | 파티클, 각도 정확도 |
| **그래파이트 부품(라이너/아퍼처)** | 빔이 닿는 부위를 저오염 재료로 | **금속 오염 차단** | 소모, 파티클 |
| **진공 펌프군(크라이오+터보)** | 고진공 유지 | 광재 아웃개싱 대응 | 재생 주기 |
| **X선 차폐** | 납/차폐 구조 | 고에너지 전자 제동방사 차폐 | 정기 점검, 법적 관리 |

---

## 4. 왜 임플란터는 고진공(10⁻⁶ ~ 10⁻⁷ Torr)이 필요한가

```
  ① 빔 손실 방지
     이온이 수 m 빔라인을 지나는 동안 잔류 가스와 충돌하면 산란·손실 → 전류 저하

  ② ★ 전하 교환(charge exchange) 방지 — 가장 중요
     B⁺ + 잔류가스 → B⁰ (중성) 또는 B²⁺ 로 전하 상태가 바뀐다
     · 중성이 되면 자기장·전기장에 반응하지 않아 그대로 직진 → 원치 않는 에너지로 웨이퍼 도달
     · 특히 "감속(decel) 모드"에서 심각: 감속 전에 중성화된 입자는 감속되지 않고
       높은 에너지를 그대로 유지한 채 박힘 = **에너지 오염(energy contamination)**
     · 결과: 의도보다 깊은 꼬리 프로파일 → 접합 깊이·누설 특성 이상
     → 대책: 압력을 극도로 낮추고, **에너지 필터(굽힘+슬릿)로 중성 입자를 물리적으로 제거**

  ③ 도즈 측정 정확도
     잔류 가스가 이온화되면 패러데이 컵이 읽는 전류에 오차가 생긴다

  ④ 오염 억제
     잔류 탄화수소·수분이 웨이퍼 표면에 들어가면 도핑·계면 특성 악화

  덧붙여: 포토레지스트를 마스크로 쓰기 때문에 **레지스트 아웃개싱(H₂, 탄화수소)** 이 대량 발생한다
  → 임플란터는 "웨이퍼가 가스를 뿜는 장비"이며, 이 때문에 강력한 배기(크라이오)가 필요하다
```

---

## 5. 임플란터의 3종 분류 — 왜 나뉘는가

| 종류 | 에너지 | 빔 전류 | 용도 | 특징 |
|------|--------|---------|------|------|
| **중전류 (Medium Current)** | 수 keV ~ 수백 keV | µA ~ 수 mA | 웰, 채널, 임계전압 조정, 할로 | 정밀 각도 제어, 저오염, 정전 스캔 |
| **고전류 (High Current)** | 수백 eV ~ 수십 keV | 수 mA ~ 수십 mA | 소스/드레인, 폴리 도핑(고도즈) | **공간 전하 반발(space charge)** 때문에 저에너지 대전류 수송이 어렵다 → 빔라인 설계가 핵심 |
| **고에너지 (High Energy)** | 수백 keV ~ MeV | 낮음 | 딥 웰, 이미지센서, 파워소자, 리트로그레이드 웰 | RF 선형가속기(LINAC) 또는 탠덤 방식, 강한 X선 차폐 |

### 저에너지 고전류가 어려운 이유 (공간 전하 문제)

```
   같은 극성 이온끼리는 서로 밀어낸다(쿨롱 반발).
   에너지가 낮으면 이온 속도가 느려 빔 안에 이온이 오래 머문다 → 밀도 ↑ → 반발 ↑
   → 빔이 퍼져(blow-up) 전류 손실, 각도 흐트러짐

   대책:
    · 플라즈마 전자로 빔을 중화(빔 플라즈마 형성) → 반발 억제
    · 감속(decel) 방식: 높은 에너지로 수송하고 웨이퍼 직전에 감속
      → 대신 전하교환에 의한 에너지 오염 위험 (그래서 에너지 필터 필수)
    · 분자/클러스터 이온 사용: 예를 들어 B 대신 B₁₈Hₓ 같은 큰 분자를 주입
      → 같은 에너지에서 원자당 에너지가 작아져 "저에너지 효과"를 얻고 전류는 크게 유지
```

---

## 6. 각도가 중요한 이유 — 채널링, 섀도잉, 틸트/트위스트

```
  [채널링(channeling)]
   결정 격자에는 원자가 비어 보이는 "복도(channel)"가 있다.
   이온이 그 방향으로 들어가면 충돌이 적어 훨씬 깊이 박힌다
   → 깊이 프로파일에 긴 꼬리 → 접합 깊이 제어 실패

   대책:
    · 틸트(tilt, 기울임) 7° 정도 + 트위스트(twist, 회전) 조합으로 채널 방향을 피한다
    · 사전 비정질화(PAI: Ge/Si 주입으로 표면을 비정질화) → 격자 규칙성 제거
    · 스크린 산화막

  [섀도잉(shadowing)]
   틸트를 주면 마스크(레지스트/게이트)의 그림자가 생겨 한쪽만 덜 주입된다
   → 트랜지스터 좌우 비대칭
   대책: 트위스트를 나눠 여러 방향에서 주입(예: 4회전 쿼드 주입)

  [3D 구조(FinFET/GAA)]
   핀 측벽에 도핑하려면 비스듬히 넣어야 하지만, 이웃 핀이 그림자를 만든다
   → 각도 창이 매우 좁다 → PLAD(컨포멀 플라즈마 도핑)나 고체 소스 확산 대안 검토
```

---

## 7. 차징(charging)과 플라즈마 플러드 건

```
   이온 빔은 전하를 나른다. 웨이퍼 표면이 절연막으로 덮여 있으면 전하가 쌓인다.
   → 표면 전위 상승
     ① 이후 들어오는 이온을 반발·편향 → 도즈·균일도 오차
     ② 게이트 산화막에 과도 전압 → **절연막 파괴(안테나 효과)**

   해결: 플라즈마 플러드 건(PFG) / 전자 샤워
     · 저에너지 전자를 대량 공급해 표면을 중화
     · 전자 에너지가 너무 높으면 오히려 음전하 축적/손상 → 정밀 튜닝 필요

   또한 설계 규칙(안테나 룰)로 회로 측에서도 방어한다.
```

---

## 8. 도즈 제어와 균일도 — 어떻게 ±0.5 %를 맞추나

| 방법 | 원리 |
|------|------|
| **패러데이 컵 폐루프** | 웨이퍼 주변/후방 컵으로 빔 전류를 실시간 측정 → 스캔 속도 또는 스캔 횟수를 조절해 적분 도즈를 목표에 맞춤 |
| **정전 스캔 + 기계 스캔** | 빔을 수평으로 고속 정전 주사 + 웨이퍼를 수직으로 기계 이동 → 전면 커버 |
| **빔 프로파일 측정** | 스캔 전에 빔 형상·각도를 측정해 보정 |
| **2차 전자 보정** | 이온 충돌로 튀는 2차 전자가 전류 측정을 왜곡 → 서프레션 전극/전자 억제 |
| **각도 측정/보정** | 빔 평행도(각도 산포)가 프로파일을 바꿈 → 정기 측정 |
| **후 계측** | 시트 저항(4점 탐침) 맵 또는 광학적 도즈 측정(TW: thermal wave) 으로 검증 |

> 실무: **시트 저항 맵의 패턴**이 원인을 지목합니다. 스트라이프 = 스캔 문제, 좌우 비대칭 = 각도/섀도잉, 링 = 회전/플래튼, 전체 오프셋 = 도즈/캘.

---

## 9. PLAD (플라즈마 도핑) — 빔라인이 없는 임플란터

```
   웨이퍼를 플라즈마에 노출하고, 웨이퍼에 고전압 음펄스를 인가
   → 시스 전기장으로 이온이 웨이퍼로 수직 가속되어 주입

   장점: · 초저에너지 + 초고도즈를 매우 빠르게 (처리량 압도적)
        · 3D 구조 측벽에도 비교적 컨포멀하게 도핑 가능
   단점: · 질량 분석이 없어 **종 순도가 낮다**(원하지 않는 이온도 들어감)
        · 에너지 분포가 넓다, 도즈 정확도가 빔라인 방식보다 떨어짐
        · 표면 손상·오염 관리 필요
   용도: 고도즈 S/D, 3D 구조, 태양전지/파워 일부
```

---

## 10. 크라이오/분자 임플란트 등 최신 기법

| 기법 | 원리 | 얻는 것 |
|------|------|---------|
| **크라이오 임플란트** | 웨이퍼를 저온(예 −60 ~ −100 ℃)으로 유지하며 주입 | 비정질층이 안정적으로 형성되고 결함 재배열이 억제 → 어닐 후 결함·확산 감소 |
| **분자/클러스터 이온** | B₁₈Hₓ, C₇Hₓ 등 큰 분자 주입 | 원자당 저에너지 + 대전류 → 초얕은 접합 고생산성 |
| **탄소 공주입(C co-implant)** | C를 함께 주입 | 격자 간극(interstitial)을 포획해 **도펀트 과도 확산(TED) 억제** |
| **Ge PAI(사전 비정질화)** | Ge 주입으로 표면 비정질화 | 채널링 억제, 활성화 향상 |
| **고온 임플란트** | 고온에서 주입 | SiC 등 결함 제어(화합물 반도체) |

> 이 기법들의 공통점: **"임플란트 자체"가 아니라 "임플란트 + 어닐의 조합 결과"를 최적화**한다는 것입니다.
> 임플란트는 항상 [02장](02-oxidation-diffusion-thermal.md)의 어닐 장비와 한 세트로 생각해야 합니다.

---

## 11. 장비 노브 ↔ 공정 결과

| 노브 | 물리 | 결과 | 부작용 |
|------|------|------|--------|
| **에너지 ↑** | 이온 관통력 | 주입 깊이(Rp) ↑ | 결함 깊이 ↑, 마스크 관통 위험 |
| **도즈 ↑** | 이온 수 | 농도 ↑, 시트 저항 ↓ | 비정질화·결함 ↑, 시간 ↑(처리량 ↓) |
| **빔 전류 ↑** | 시간당 이온 수 | 처리량 ↑ | 차징·발열(레지스트 손상), 공간전하 |
| **틸트 각도** | 채널링·섀도잉 | 깊이 프로파일, 좌우 대칭 | 섀도잉 발생 |
| **트위스트** | 방위각 | 섀도잉 평균화 | 시간 ↑ |
| **전하 상태(1+/2+)** | 실효 에너지 = qV | 같은 전압에서 더 깊게 | 빔 전류 ↓ |
| **감속(decel) 모드** | 저에너지 구현 | 초얕은 접합 | **에너지 오염** 위험 |
| **PFG 설정** | 표면 전위 | 차징 손상 ↓ | 과도 시 음전하·오염 |
| **웨이퍼 온도** | 결함 거동 | 비정질화·확산 제어 | 레지스트 거동 변화 |

---

## 12. 불량과 장비 원인

| 증상 | 의심 | 확인 |
|------|------|------|
| 시트 저항 전체 오프셋 | 도즈 캘, 패러데이 컵 오염, 빔 전류 측정 | 캘 이력, 컵 청소, 표준 웨이퍼 비교 |
| 시트 저항 스트라이프 패턴 | 스캔 파형/속도, 빔 프로파일 | 스캔 파라미터, 빔 측정 |
| 좌우 비대칭 특성 | 틸트/트위스트, 섀도잉, 플래튼 각도 | 각도 실측, 쿼드 주입 적용 |
| 접합이 예상보다 깊음(꼬리) | **채널링** 또는 **에너지 오염** | 틸트/PAI 확인, 에너지 필터 상태, 진공도 |
| 게이트 산화막 파괴/수율 저하 | 차징 | PFG 조건, 빔 전류 하향, 안테나 룰 |
| 금속 오염 검출 | 빔라인 부품 스퍼터(아퍼처/슬릿), 척 | 그래파이트 부품 상태, TXRF 원소 확인 |
| 파티클 증가 | 소스/아퍼처 마모, 레지스트 박리, 반송 | 소스 수명, 챔버 청소, 웨이퍼 취급 |
| 빔 전류 저하(점진적) | **소스 수명**(필라멘트/아크 챔버) | 소스 시간, 교체 후 회복 |
| 빔 불안정/방전 | 절연체 오염, 고전압 계통, 진공도 | 컬럼 청소, HV 로그, 리크 체크 |
| 진공 회복 지연 | 레지스트 아웃개싱, 크라이오 포화 | 재생 주기, 웨이퍼 전처리(디개스) |
| 종 순도 이상 | 분해 슬릿 오염, 마그넷 캘 | 질량 스펙트럼 스캔 |

---

## 13. 실무 — PM/안전

| 항목 | 내용 |
|------|------|
| **소스 교체(PM 최다 항목)** | 필라멘트/아크 챔버 교체, 소스 영역 청소. 도펀트 잔류물(As/P/B) 취급 → **독성 분진 주의, 전용 PPE·전용 청소기** |
| **빔라인 청소** | 아퍼처·슬릿·라이너의 증착물 제거. As/P 잔류물은 유해 폐기물로 처리 |
| **고전압 안전** | 수십 ~ 수백 kV. 방전·잔류 전하. LOTO + 접지봉 절차 필수 |
| **X선 관리** | 고에너지 장비는 방사선 관리구역. 차폐 점검, 인원 피폭 관리, 법적 신고 |
| **독성 가스** | AsH₃/PH₃/BF₃/GeF₄. 실린더 캐비닛·검지기·스크러버 인터락 |
| **Qual** | 빔 전류/각도 캘 → 도즈 재현성 → 시트 저항 균일도 → 파티클 → 금속 오염 |

> **임플란터가 안전 측면에서 특별한 이유**: 반도체 장비 중 **고전압 + 방사선 + 독성 물질**이 동시에 있는 거의 유일한 장비입니다.
> 신입이 절대 혼자 PM에 들어가지 않는 장비입니다.

---

## 14. 최근 동향

| 동향 | 내용 |
|------|------|
| **3D 구조 도핑** | FinFET/GAA에서 각도 창이 좁아 PLAD·고체소스 확산·컨포멀 도핑 기술 병용 |
| **저열버짓 활성화 연계** | 밀리세컨드 어닐과 공동 최적화(크라이오·C 공주입) |
| **고에너지 수요 증가** | 이미지센서 딥 웰, 파워소자(IGBT), SiC 임플란트 |
| **SiC/GaN 임플란트** | 고온 주입·고온 활성화(1700 ℃급) → 전용 장비 생태계 |
| **도즈 계측 고도화** | 비파괴 광학 계측, 가상 계측(VM) |
| **생산성** | 단일 웨이퍼 고전류화, 소스 수명 연장 |

---

## 15. 사진·영상으로 확인하기 (검색 키워드)

- `ion implanter beamline schematic analyzer magnet`
- `ion source Bernas IHC arc chamber filament implanter`
- `electrostatic scanner parallelizing lens implanter`
- `Faraday cup dose measurement implant` / `plasma flood gun charge neutralization`
- `energy contamination decel mode implant` / `ion channeling silicon tilt twist`
- `plasma doping PLAD conformal` / `cryogenic implant amorphization`
- 상세 경로는 [부록 C](appendix-C-image-sources.md).

---

## 16. 자기 점검 질문

1. 임플란트가 확산 도핑보다 우수한 결정적 이유는?
2. 도즈를 "전류의 시간 적분"으로 구하는 식을 쓰고, 전하 상태(2+)가 결과에 어떤 영향을 주는지 설명하라.
3. 임플란터가 10⁻⁷ Torr급 진공을 요구하는 이유 중 **전하 교환**이 왜 가장 치명적인가?
4. 감속(decel) 모드가 에너지 오염 위험을 키우는 과정을 설명하라. 에너지 필터의 역할은?
5. 저에너지 고전류가 어려운 이유(공간 전하)와 3가지 대책은?
6. 채널링이 무엇이고, 틸트·트위스트·PAI가 각각 어떻게 대응하는가?
7. 틸트를 주면 생기는 부작용과 그 해결책은?
8. 플라즈마 플러드 건이 없으면 어떤 불량이 생기나?
9. 시트 저항 맵이 스트라이프 패턴이면 무엇을 의심하나?
10. PLAD의 장점과, 빔라인 방식을 완전히 대체하지 못하는 이유는?
11. 크라이오 임플란트와 탄소 공주입이 각각 해결하려는 문제는?
12. 임플란터 PM이 특별히 위험한 이유 3가지를 들어라.

> 다음: [08. CMP 장비](08-cmp.md)
</content>

File: docs/equipment-handbook/08-cmp.md
# 08. CMP 장비 — 갈아내는 기술이 최첨단인 이유

> 선행 학습: [0-8 부품과 소모품](00-8-parts-and-consumables.md), [06 금속배선](06-metallization-pvd-ecp.md)
> 다루는 장비: **CMP 폴리셔(멀티 플래튼)** · 캐리어 헤드 · 컨디셔너 · 슬러리 공급 시스템 · 포스트 CMP 클리너 · 두께/종점 계측

---

## 1. 공정이 장비에 요구하는 것 — 왜 CMP가 필수인가

CMP(Chemical Mechanical Planarization)는 **웨이퍼 표면을 화학+기계적으로 평탄하게 깎아내는** 공정입니다.
"갈아낸다"는 원시적인 동작인데, 왜 최첨단 팹의 필수 장비일까요? 이유는 3개입니다.

| 이유 | 설명 |
|------|------|
| **① 노광 초점심도(DOF)** | 층을 쌓을수록 표면 요철이 누적됩니다. 그런데 노광의 DOF는 수십 nm에 불과합니다([03장](03-photolithography.md)). 표면이 울면 패턴이 흐려집니다 → **매 층마다 평탄화가 필요** |
| **② Cu 다마신** | Cu는 식각할 수 없어 "채우고 깎아내는" 방식을 씁니다. 여분 Cu와 배리어를 제거하는 유일한 수단이 CMP입니다([06장](06-metallization-pvd-ecp.md)) |
| **③ 구조 형성 자체** | STI(소자 분리), W 플러그, 게이트(RMG), 하이브리드 본딩 표면 — 이제 CMP가 **구조를 만드는 공정**입니다 |

특히 ③이 중요합니다. **하이브리드 본딩**에서는 Cu 패드의 리세스(함몰)를 **nm 단위로 제어**해야 접합이 됩니다([11장](11-packaging.md)).
즉 CMP는 "정리하는 공정"에서 **"정밀 가공 공정"** 으로 위상이 바뀌었습니다.

---

## 2. 원리 — 화학과 기계의 협업

```
   [기본 식: Preston 식]

        MRR (제거율) = k · P · v

        P : 압력 (캐리어 헤드가 웨이퍼를 패드에 누르는 힘/면적)
        v : 상대 속도 (패드와 웨이퍼의 상대 회전 속도)
        k : Preston 계수 — 슬러리 화학, 패드, 재료가 결정

   → 기계적 변수(P, v)는 장비가, k는 소모품/화학이 지배한다.
```

```
   [화학+기계의 협업 메커니즘]

   ① 슬러리의 화학 성분이 표면을 "부드럽게" 만든다
      · 금속: 산화제(H₂O₂ 등)가 표면을 산화막으로 바꿈 (단단한 금속 → 무른 산화물)
      · 산화막: 알칼리(KOH/NH₄OH)가 Si–O 결합을 약화
   ② 슬러리 내 연마 입자(실리카/세리아/알루미나)가 그 약해진 층만 기계적으로 제거
   ③ 억제제(예: Cu용 BTA)가 깎이지 않아야 할 곳(오목부)을 보호막으로 덮어
      "튀어나온 부분만 깎이는" 선택성을 만든다  ← 평탄화의 핵심

   → 화학만으로는 등방성(평탄화 안 됨), 기계만으로는 스크래치.
      둘의 협업이 "돌출부만 제거"를 만든다.
```

---

## 3. 변천사

| 시기 | 기술 | 이유 |
|------|------|------|
| ~1980s | CMP 없음. **리플로우 평탄화**(BPSG를 녹여 흐르게), 에치백 | 열버짓·평탄도 한계, 국부 평탄화만 가능 |
| 1990년경 | **CMP 도입(IBM 등)** — 산화막 CMP | 다층 배선의 전역 평탄화(global planarization) 필요 |
| 1990s | STI CMP, W 플러그 CMP | 소자 분리·컨택 구조 |
| 1998 ~ | **Cu CMP** (다마신) | Cu 배선 도입 → CMP가 필수 설비로 |
| 2000s | 세리아 슬러리(STI 고선택비), 저압 CMP(저유전막 보호) | 재료 다양화, 취약한 막 대응 |
| 2000s ~ | 멀티 플래튼·인라인 계측·에디전류 종점, 포스트 CMP 세정 통합 | 처리량·수율 |
| 2010s ~ | **RMG(대체 게이트) CMP**, 폴리 CMP, 다양한 금속(Co/Ru/W) | FinFET 구조 형성 |
| 현재 | **하이브리드 본딩용 초정밀 CMP**(nm급 리세스/거칠기), 3D 적층 | 패키징과 전공정의 융합 |

> **관점**: CMP의 역사는 "표면을 정리하던 공정"이 **"구조를 만들고 접합면을 만드는 공정"** 으로 승격된 역사입니다.

---

## 4. 장비 전체 구조

```
 ┌──────────────────────────── CMP 폴리셔 ─────────────────────────────┐
 │                                                                     │
 │   [캐리어 헤드] (웨이퍼를 아래로 향해 잡고 회전 + 가압 + 스윕)            │
 │        │                                                            │
 │        ▼                                                            │
 │   ╔═══════════════════════════════════╗  ← 패드(폴리우레탄, 그루브)   │
 │   ║        플래튼 (회전 정반)           ║                             │
 │   ╚═══════════════════════════════════╝                             │
 │        ▲               ▲                  ▲                         │
 │   슬러리 공급 암    컨디셔너(다이아몬드     패드 세정(고압 DIW/브러시)   │
 │   (유량·위치 제어)  디스크, 스윕 회전)                                  │
 │                                                                     │
 │   플래튼 1 → 플래튼 2 → 플래튼 3 (벌크 제거 → 배리어 제거 → 버프)       │
 │   + 인라인 두께 계측 스테이션                                          │
 │   + 로드/언로드 컵, 웨이퍼 반송(로봇)                                   │
 │                                                                     │
 │   후단: [포스트 CMP 클리너] PVA 브러시 / 메가소닉 / 화학 세정 → 스핀 건조│
 └─────────────────────────────────────────────────────────────────────┘
   유틸: 슬러리 블렌딩·분배(무맥동 펌프), DIW, 폐슬러리 배출, 배기
```

### 4-1. 캐리어 헤드 — 웨이퍼 내 균일도를 만드는 심장

```
   [멀티존 캐리어 헤드 단면]

      ┌──────────────────────────────────────┐
      │   헤드 바디 (회전 + 상하 가압)          │
      │  ┌─── 에어백/멤브레인 (존 1~5+) ───┐   │ ← 각 존의 공압을 독립 제어
      │  │  ▒▒▒▒▒ 존1  존2  존3  존4 ▒▒▒▒▒ │   │   → 반경 방향 압력 프로파일 조형
      │  └──────────────────────────────────┘   │
      │     ███████ 웨이퍼 (아래로 향함) ███████  │
      │  ┌──────────────────────────────────┐   │
      │  │   리테이닝 링 (retaining ring)     │   │ ← 웨이퍼가 튀어나가지 않게 잡음
      │  └──────────────────────────────────┘   │   + 엣지 유동/압력에 큰 영향(소모품)
      └──────────────────────────────────────┘
      ╔════════════ 패드 ════════════╗
```

| 부품 | 역할 | 문제 시 |
|------|------|---------|
| **멤브레인(다존 에어백)** | 반경 방향 압력 프로파일 제어 → **웨이퍼 내 제거량 균일도** | 찢어짐 → 국부 압력 이상, 균일도 붕괴 |
| **리테이닝 링** | 웨이퍼 고정 + 엣지 압력/슬러리 유입 제어 | **마모 → 엣지 제거율 변화(엣지 롤오프)**. 대표적 소모품 |
| **헤드 회전/스윕 구동** | 상대속도·패드 마모 분산 | 편심·진동 → 스크래치 |
| **진공/로딩 기구** | 웨이퍼 장착 | 드랍, 파손 |
| **백사이드 세정** | 웨이퍼 뒷면 오염 방지 | 후속 노광 디포커스 |

### 4-2. 패드와 컨디셔너 — k를 지배하는 소모품

| 요소 | 내용 |
|------|------|
| **패드 재질** | 폴리우레탄. 다공성(기공이 슬러리를 담아 운반), 경질/연질 선택 |
| **그루브(groove) 패턴** | 동심원/방사형/XY. **슬러리 운반과 부산물 배출 경로**. 패턴이 균일도·스크래치에 영향 |
| **적층 구조** | 상부 경질(평탄화) + 하부 연질(웨이퍼 추종) 이중 패드가 흔함 |
| **패드 마모** | 사용할수록 두께·기공 구조가 변해 **MRR이 떨어짐** → R2R 보정 또는 교체 |
| **컨디셔닝(다이아몬드 디스크)** | 패드 표면의 막힘(glazing)을 긁어 새 기공을 노출 → **MRR 유지**. 스윕하며 균일하게 |
| **브레이크인(break-in)** | 새 패드는 길들이기 필요(수십 분) → 안 하면 초기 MRR/균일도 불안정 |
| **컨디셔너 디스크 마모** | 다이아몬드 탈락 → 스크래치 원인, 컨디셔닝 효과 저하 |

> **현장 감각**: CMP에서 결과가 흔들리면 **① 패드 수명 위치, ② 컨디셔너 상태, ③ 리테이닝 링 두께, ④ 슬러리 상태** 를 먼저 봅니다.
> 장비 본체보다 소모품이 결과를 지배하는 대표적인 공정입니다.

### 4-3. 슬러리 — 화학이 절반

| 대상 | 연마 입자 | 화학 | 포인트 |
|------|-----------|------|--------|
| **SiO₂ (산화막/ILD)** | 콜로이달 실리카, 퓸드 실리카 | 알칼리(KOH/NH₄OH) | 범용. 입자 응집 → 스크래치 |
| **STI (고선택비)** | **세리아(CeO₂)** | 계면활성제 + 억제제 | 산화막:질화막 선택비를 크게 → 질화막 스톱층에서 자동 정지 |
| **W** | 실리카/알루미나 | 산화제(H₂O₂/철염 등), 산성 | 부식·갈바닉 부식 주의 |
| **Cu** | 실리카/알루미나 | H₂O₂ + **BTA(억제제)** + 킬레이트제 | BTA가 Cu 표면에 보호막 → 디싱 억제 |
| **배리어(TaN/Ta)** | 실리카 | 선택비 조정 | Cu/배리어/유전막 3종 선택비 동시 관리 |
| **폴리/게이트** | — | — | RMG 구조에서 정밀 제어 |

**슬러리 공급 시스템의 요구**
- 입자 **응집 방지**: 응집체 하나가 스크래치 → 전용 필터, 무맥동(펄스 없는) 펌프, 배관 데드존 제거.
- **혼합 정확도**: 원액 + DIW + 산화제를 사용 직전에 혼합(산화제는 수명이 짧음).
- **온도 관리**: 화학 반응 속도가 온도 의존 → MRR 변동.
- **유량·토출 위치**: 패드 중앙 vs 웨이퍼 앞쪽. 슬러리 이용률이 원가에 직결(슬러리는 CMP 원가의 큰 부분).

---

## 5. 종점 검출 — 언제 멈추는가

| 방식 | 원리 | 적용 | 한계 |
|------|------|------|------|
| **모터 전류/토크** | 다른 재료가 노출되면 마찰계수가 변해 모터 부하가 변함 | 금속 CMP(Cu/W 제거 완료) | 패턴 밀도 낮으면 신호 약함 |
| **에디 전류(eddy current)** | 금속막 두께에 따라 유도 전류 변화 | **금속 잔량 실시간 측정** | 비금속에는 불가 |
| **광학(반사/간섭)** | 패드의 창(window)을 통해 반사 스펙트럼 측정 | 산화막 두께 실시간 | 패드 창 오염, 패턴 의존 |
| **마찰/음향** | 진동·음향 신호 | 보조 | 노이즈 |
| **인라인 계측(공정 후)** | 별도 스테이션에서 두께 측정 → R2R | 모든 공정 | 실시간 아님 |

---

## 6. CMP 고유 불량 — 디싱, 에로전, 스크래치

```
  [디싱 (dishing)]  : 넓은 금속 배선의 중앙이 오목하게 파임
      ▓▓▓▓▓▓▓▓▓▓▓▓  ← 원래 목표
      ▓▓╲________╱▓▓  ← 금속이 무르고 넓어서 패드가 눌려 들어감
   원인: 넓은 금속 영역, 압력 과다, 연질 패드, 오버폴리시
   결과: 배선 단면 감소 → 저항 증가, 층간 평탄도 악화

  [에로전 (erosion)]: 패턴 밀집 영역 전체가 주변보다 낮아짐
      ░░░░░▽▽▽▽▽░░░░░   (조밀 배선 영역이 통째로 침하)
   원인: 밀집 영역은 실효 경도가 낮아 더 빨리 깎임 (패턴 밀도 의존)
   결과: 층간 두께 편차, 후속 노광 DOF 악화
   대책: 더미 패턴(fill pattern) 삽입으로 밀도 균일화 ← 설계 규칙이 CMP 때문에 생긴 사례

  [스크래치]: 표면 긁힘 → 배선 단락/단선의 직접 원인
   원인: 슬러리 응집체, 컨디셔너 다이아몬드 탈락, 패드 이물, 세정 불량
   대책: 필터, 슬러리 관리, 패드/디스크 관리, 청정 유지

  [잔류(residue)]: 금속/배리어가 다 제거되지 않고 남음 → 단락
   원인: 균일도 부족, 오버폴리시 부족, 함몰부
```

> **디싱/에로전의 교훈**: CMP는 **설계(레이아웃)까지 바꿔 놓았습니다.**
> "더미 메탈을 넣어 패턴 밀도를 균일하게 하라"는 설계 규칙은 순수하게 CMP 장비의 물리에서 나온 요구입니다.
> **장비가 설계 규칙을 만든다** — 이 총서에서 반복되는 주제의 대표 사례입니다.

---

## 7. 포스트 CMP 세정 — CMP의 절반

CMP 직후 웨이퍼 표면에는 **슬러리 입자, 금속 이온, 반응 생성물**이 남아 있습니다. 이를 제거하지 않으면 그대로 결함이 됩니다.

| 단계 | 방법 | 목적 |
|------|------|------|
| 벌크 린스 | 고압 DIW | 슬러리 대량 제거 |
| **브러시 스크럽** | PVA 스폰지 브러시 양면 | 입자 물리 제거 |
| 화학 세정 | 희석 산/염기, 킬레이트제, 계면활성제 | 금속 이온·잔류물 제거 |
| 메가소닉 | 음향 캐비테이션 | 미세 입자 제거(단, 미세 패턴 손상 주의) |
| 부식 억제 | BTA 등 | Cu 표면 보호 |
| 건조 | 스핀 건조, IPA | 워터마크 방지 |

상세는 [09장 세정](09-cleaning.md).

---

## 8. 장비 노브 ↔ 공정 결과

| 노브 | 물리 | 결과 | 부작용 |
|------|------|------|--------|
| **헤드 압력 ↑** | Preston의 P | MRR ↑ | 디싱·에로전 ↑, 스크래치 ↑, 저유전막 손상 |
| **존별 압력 프로파일** | 반경 방향 압력 | **웨이퍼 내 균일도 튜닝** | 과보정 시 엣지/센터 반전 |
| **플래튼/헤드 회전수 ↑** | 상대 속도 v | MRR ↑ | 슬러리 비산, 진동, 온도 상승 |
| **슬러리 유량 ↑** | 화학종·입자 공급, 열 제거 | MRR 안정, 스크래치 ↓ | 원가 ↑, 폐기물 ↑ |
| **슬러리 온도** | 반응 속도 | MRR | 변동 시 재현성 ↓ |
| **컨디셔닝 강도/시간** | 패드 표면 재생 | MRR 유지 | 패드 수명 ↓, 스크래치 |
| **리테이닝 링 압력** | 엣지 유동·압력 | 엣지 프로파일 | 링 마모 가속 |
| **오버폴리시 시간** | 잔류 제거 | 잔류 ↓ | **디싱·에로전 ↑** |
| **패드 종류(경/연질)** | 접촉 응력 분포 | 평탄화 능력 vs 균일도 | 상충 |
| **다단 플래튼 분배** | 벌크/배리어/버프 분리 | 선택적 제어 | 처리량 |

---

## 9. 불량과 장비 원인 (트러블슈팅)

| 증상 | 의심 | 확인 |
|------|------|------|
| MRR 점진 감소 | 패드 마모/글레이징, 컨디셔너 마모, 슬러리 열화 | 패드 사용 시간, 디스크 상태, 슬러리 농도/온도 |
| MRR 급변 | 슬러리 공급 이상(펌프/배관), 혼합비 | 유량·압력 로그, 혼합 시스템 |
| 엣지 제거율 이상 | **리테이닝 링 마모**, 링 압력, 멤브레인 | 링 두께 실측, 압력 설정 |
| 웨이퍼 내 균일도 악화 | 존 압력, 멤브레인 손상, 패드 프로파일 | 프로파일 측정, 헤드 점검 |
| 스크래치 증가 | 슬러리 응집, 디스크 다이아몬드 탈락, 이물 | 필터 교체, 디스크 교체, 배관 청소 |
| 잔류(금속/배리어) | 오버폴리시 부족, 균일도, 종점 오류 | 에디전류 신호, 시간 조정, 단면 확인 |
| 디싱/에로전 과다 | 압력·오버폴리시·패턴 밀도 | 압력 하향, 시간 단축, 더미 패턴 설계 확인 |
| 웨이퍼 파손/슬립 | 헤드 로딩, 링 상태, 진동 | 로딩 시퀀스, 링 교체 |
| 포스트 세정 결함 | 브러시 오염, 화학 농도, 건조 | 브러시 교체, 케미컬 점검 |
| 저유전막 손상/박리 | 압력 과다, 응력 | 저압 CMP 조건, 접착 개선 |
| 챔버(플래튼) 간 차이 | 패드 수명 위치, 링, 슬러리 분배 | 소모품 카운트 정렬, 매칭 절차 |

---

## 10. 실무 — PM/Qual

```
 일상: 패드 사용 시간·웨이퍼 수, 컨디셔너 디스크 상태, 리테이닝 링 두께,
       슬러리 유량/농도/온도, MRR 트렌드, 스크래치·파티클 모니터

 패드 교체 PM:
   ① 패드 제거 → 플래튼 표면 청소(접착 잔류 완전 제거: 남으면 국부 융기)
   ② 새 패드 부착(기포 없이 — 기포는 국부 압력 이상)
   ③ **브레이크인** (규정 시간/웨이퍼 수)
   ④ 더미 웨이퍼로 MRR·균일도 측정 → 목표와 비교
   ⑤ 필요 시 존 압력 재튜닝 → Qual(두께/균일도/스크래치/파티클) → 릴리즈

 정기 PM: 헤드 멤브레인 점검·교체, 리테이닝 링 교체, 슬러리 배관·필터,
          컨디셔너 디스크, 세정 브러시, 계측 센서(광학 창/에디 코일) 캘
```

---

## 11. 최근 동향

| 동향 | 내용 |
|------|------|
| **하이브리드 본딩용 CMP** | Cu 패드 리세스를 nm 수준으로, 표면 거칠기를 Å 수준으로 제어. **CMP가 접합 수율을 결정** ([11장](11-packaging.md)) |
| **신금속 CMP** | Co/Ru/Mo 배선 도입 → 새 슬러리·선택비 체계 |
| **저손상 CMP** | 저유전막·에어갭 구조 보호를 위한 저압·저마찰 |
| **슬러리 저감/재활용** | 원가·환경(폐수) 대응 |
| **인라인 계측 강화 + R2R** | 패드 마모를 자동 보상, 가상 계측 적용 |
| **하이브리드 방식** | 전해 연마(ECMP) 등 저압 제거 기술 시도 |
| **패키징 CMP 확대** | TSV, RDL, 웨이퍼 박화 후 평탄화 |

---

## 12. 사진·영상으로 확인하기 (검색 키워드)

- `CMP polisher platen carrier head schematic` / `CMP multi zone carrier head membrane`
- `CMP pad grooves polyurethane` / `CMP pad conditioner diamond disk`
- `CMP slurry delivery system` / `retaining ring CMP wear`
- `copper CMP dishing erosion SEM` / `CMP scratch defect`
- `eddy current endpoint CMP` / `optical endpoint CMP pad window`
- `post CMP clean PVA brush scrubber`
- 상세 경로는 [부록 C](appendix-C-image-sources.md).

---

## 13. 자기 점검 질문

1. CMP가 필수가 된 3가지 이유를 노광·재료·구조 관점에서 설명하라.
2. Preston 식에서 장비가 제어하는 변수와 소모품/화학이 지배하는 변수를 구분하라.
3. 화학과 기계가 협업해야 "돌출부만" 제거되는 이유를 억제제 관점에서 설명하라.
4. 캐리어 헤드의 멀티존 압력이 무엇을 조절하는가?
5. 리테이닝 링 마모가 왜 엣지 프로파일을 바꾸는가?
6. 패드 컨디셔닝을 하는 이유와, 과도하면 생기는 문제는?
7. 디싱과 에로전의 발생 원인을 각각 구분해 설명하라.
8. CMP가 회로 설계 규칙(더미 패턴)을 만든 경로를 설명하라.
9. 에디 전류 종점 검출이 금속 CMP에만 쓰이는 이유는?
10. 포스트 CMP 세정이 CMP의 일부로 취급되는 이유는?
11. 하이브리드 본딩에서 CMP가 왜 결정적인가?
12. MRR이 서서히 감소할 때 확인할 소모품 3가지는?

> 다음: [09. 세정 장비](09-cleaning.md)
</content>

File: docs/equipment-handbook/09-cleaning.md
# 09. 세정 장비 — 물 한 방울이 패턴을 무너뜨린다

> 선행 학습: [0-6 반송과 청정도](00-6-wafer-handling.md), [08 CMP](08-cmp.md)
> 다루는 장비: **웻 벤치(배치 침지)** · **싱글 웨이퍼 스핀 세정기** · 배치 스프레이 · 스크러버(브러시) · 메가소닉 · **초임계 CO₂ 건조** · 기상 세정(vapor HF/COR) · 베벨/백사이드 세정

---

## 1. 공정이 장비에 요구하는 것

세정은 팹에서 **가장 많이 반복되는 공정**입니다(전체 공정 스텝의 20 ~ 30 %가 세정·린스). 제거 대상이 4종류입니다.

| 제거 대상 | 예 | 주된 화학/방법 |
|-----------|-----|----------------|
| **파티클** | 슬러리 입자, 식각 부산물, 반송 마찰 입자 | SC1(NH₄OH/H₂O₂), 메가소닉, 브러시 |
| **금속 오염** | Fe, Cu, Ni, Al, Na | SC2(HCl/H₂O₂), 희석 HF, 왕수계 |
| **유기물** | 레지스트 잔류, 휴먼 오염, 폴리머 | SPM(H₂SO₄/H₂O₂, "피라냐"), O₃/DIW, 애싱 후 세정 |
| **자연산화막 / 잔류막** | SiO₂ 자연산화막, 식각 잔류 | DHF(희석 HF), BOE, 기상 HF |

그리고 요구는 상충합니다.

```
   깨끗하게 하려면  → 세게 (강한 화학, 강한 물리력, 긴 시간)
   그런데           → 패턴이 무너지고, 막이 손상되고, 재료가 침식되고, 원가가 오른다

   → "필요한 것만 정확히 제거하고, 나머지는 건드리지 않는" 선택성이 세정 장비의 본질
```

---

## 2. 변천사

| 시기 | 기술 | 이유 / 한계 |
|------|------|-------------|
| 1970s | **RCA 세정** (SC1 + SC2) 정립 | 파티클·금속 제거의 표준 체계 확립 |
| 1980 ~ 90s | **웻 벤치(배치 침지)** — 카세트 단위 | 저원가·대량. 단점: 케미컬 오염 누적(크로스 컨탬), 배치 내 편차, 케미컬 소모 |
| 1990s | 배치 스프레이, 마랑고니 건조 | 린스/건조 개선 |
| 2000s | **싱글 웨이퍼 스핀 세정** 주류화 | 항상 새 케미컬 접촉(재현성↑), 앞/뒷면 분리 처리, 소량 화학, 미세 패턴 대응 |
| 2000s ~ | 메가소닉 파워 제어, 희석 화학(dilute chemistry) | 패턴 손상 억제 |
| 2010s ~ | **초임계 CO₂ 건조**, 기상 세정, 극저손상 세정 | 고종횡비 패턴 붕괴 방지 |
| 현재 | 선택적 습식 제거(나노시트 릴리즈), 표면 활성화(본딩 전), 극청정 | 3D 구조·하이브리드 본딩 |

> **결정적 전환**: 배치 → 싱글 웨이퍼.
> 이유는 "품질"입니다. 배치는 같은 탱크를 여러 로트가 공유하므로 오염이 누적되고, 웨이퍼 간 편차가 생깁니다.
> 싱글 웨이퍼는 **매 웨이퍼가 새 케미컬을 만나므로 재현성이 높고, 화학 사용량도 적습니다**(단 처리량을 챔버 수로 벌어야 함).

---

## 3. 장비 구조

### 3-1. 싱글 웨이퍼 스핀 세정기 (현대 팹의 주력)

```
   [1 챔버 단면]

            ┌─── 스캔 암 (노즐을 반경 방향으로 이동) ───┐
            │   · 케미컬 노즐 (SC1/DHF/SPM/DIW …)      │
            │   · 메가소닉 노즐 (음향 에너지)            │
            │   · IPA/N₂ 건조 노즐                     │
            └─────────────────┬─────────────────────┘
                              ▼
        ┌──────────────────────────────────────────┐
        │   ███████ 웨이퍼 (앞면 위) ███████          │
        │   스핀 척 (진공척 / 엣지 그립 / 베르누이)     │ ← 회전 수백 ~ 수천 rpm
        │   백사이드 린스 노즐 (뒷면 세정)              │
        │   컵(cup) + 배액/배기 (케미컬 회수·분리)      │ ← 산/염기/유기 분리 회수
        └──────────────────────────────────────────┘
   · 챔버 여러 개(4 ~ 12+)를 타워로 쌓고 로봇이 분배 → 처리량 확보
   · 케미컬 캐비닛: 온도 제어, 혼합, 필터, 농도 모니터
```

| 부품 | 역할 | 문제 시 |
|------|------|---------|
| **스핀 척** | 웨이퍼 고정·회전 | 진공척은 뒷면 접촉(오염), 엣지 그립은 엣지 결함 관리 필요 |
| **케미컬 노즐/스캔 암** | 반경 방향 균일 분배 | 막힘·위치 오차 → 링 형태 편차 |
| **메가소닉 노즐** | 음향 캐비테이션으로 입자 제거 | 파워 과다 → **패턴 파손**(가장 흔한 손상 원인) |
| **백사이드 노즐** | 뒷면 오염 제거 | 노광 디포커스 예방 |
| **컵/배기/배액** | 케미컬 회수·비산 방지 | 재부착 결함, 혼합 위험(산+염기) |
| **케미컬 공급부** | 혼합·온도·여과 | 농도/온도 오차 → 식각량 변동 |
| **DIW/린스** | 잔류 화학 제거 | 워터마크, 잔류 |
| **건조(IPA/N₂)** | 마랑고니/IPA 치환 건조 | 워터마크, 패턴 붕괴 |

### 3-2. 웻 벤치 (배치)

```
   [탱크 열]
   ┌──────┬──────┬──────┬──────┬──────┬──────┐
   │ SPM  │ 린스 │ SC1  │ 린스 │ DHF  │ 린스 │ → 스핀 건조기(SRD) 또는 IPA 건조
   │ 120℃ │ DIW  │ 70℃  │ DIW  │ 상온 │ DIW  │
   └──────┴──────┴──────┴──────┴──────┴──────┘
     로봇이 카세트(25 ~ 50장)를 순서대로 침지
   · 오버플로 린스, 퀵 덤프 린스(QDR)
   · 각 탱크: 순환 필터, 온도 제어, 농도 관리(보충/교체)
   · 배기: 산/염기 분리, 스크러버
```

| 여전히 쓰는 이유 | 한계 |
|------------------|------|
| 원가(웨이퍼당 화학·설비비 낮음), 처리량, 두꺼운 막 제거·희생층 제거에 유리 | 크로스 컨탬, 배치 내 편차, 케미컬 수명 관리, 미세 패턴 손상 |

### 3-3. 스크러버(브러시) — CMP 후 전용

PVA 스폰지 브러시가 웨이퍼 양면을 접촉 회전하며 입자를 물리적으로 제거합니다.
브러시 자체가 오염원이 될 수 있어 **브러시 세정·교체 관리**가 핵심입니다. [08장](08-cmp.md) 참조.

---

## 4. 세정 화학 사전

| 약칭 | 조성 | 온도(전형) | 제거 대상 | 주의 |
|------|------|-----------|-----------|------|
| **SC1** | NH₄OH : H₂O₂ : H₂O | 50 ~ 70 ℃ | 파티클, 유기물 | Si를 미세하게 식각(표면 거칠기↑) → 희석·시간 관리 |
| **SC2** | HCl : H₂O₂ : H₂O | 50 ~ 70 ℃ | 금속 이온 | — |
| **SPM (피라냐)** | H₂SO₄ : H₂O₂ | 100 ~ 130 ℃ | 레지스트·유기물 | 강산·발열. 금속 있으면 사용 불가(부식) |
| **DHF / BOE** | HF 희석 / NH₄F 버퍼 | 상온 | 자연산화막, 산화막 | **HF 취급 위험**([0-9장](00-9-operations-and-safety.md)), 하부 산화막 손실 |
| **APM/HPM** | SC1/SC2의 다른 표기 | — | — | — |
| **O₃/DIW** | 오존수 | 상온 | 유기물(SPM 대체) | 산화막 성장 |
| **희석 화학 (dilute)** | 고희석 + 물리 에너지 | — | 파티클 | 손상 저감·원가 절감 |
| **왕수/전용 케미컬** | — | — | 특정 금속 | 재료 호환성 확인 |
| **기상 HF / COR** | HF+NH₃ 증기, 후속 가열 승화 | — | 자연산화막 | **액체 없음 → 패턴 붕괴 없음** |
| **선택적 습식** | 예: SiGe 선택 제거 | — | 희생층 | 나노시트 릴리즈 |

> **Q-time 개념**: DHF로 자연산화막을 제거한 후 시간이 지나면 다시 산화막이 자랍니다(대기·수분).
> 그래서 세정 → 다음 공정 사이에 **최대 허용 대기 시간**이 규정됩니다. 장비 다운이 곧 품질 리스크가 되는 이유입니다.

---

## 5. 패턴 붕괴 — 세정의 최대 난제

```
   고종횡비 패턴(예: 폭 20 nm, 높이 200 nm) 사이에 물이 남아 있다가 마르면
   표면장력이 두 벽을 서로 당겨 패턴이 넘어진다(capillary collapse).

      ║  ║  ║        ║ ╲ ╱ ║
      ║  ║  ║   →    ║  ╳  ║   ← 붕괴
      물  물  물

   붕괴력 ∝ 표면장력 × (종횡비)  → 미세화될수록 급격히 위험

   대책 계보:
    ① IPA 치환 건조: 물보다 표면장력이 낮은 IPA로 바꿔 건조
    ② 마랑고니 건조: IPA 증기로 액면에 표면장력 구배를 만들어 물을 밀어냄
    ③ 계면활성제 린스: 표면장력 자체를 낮춤
    ④ ★ 초임계 CO₂ 건조: 초임계 상태는 기-액 계면이 없음 → **표면장력 0**
       → 붕괴 없이 완전 건조. 현재 최첨단 구조의 해법
    ⑤ 기상 세정(액체를 아예 쓰지 않음)
```

### 초임계 CO₂(scCO₂) 건조 장비

```
   원리: CO₂를 임계점(약 31 ℃, 7.4 MPa) 이상으로 만들면 기체와 액체의 구분이 사라진다
        → 패턴 사이의 IPA를 초임계 CO₂로 치환 → 압력을 낮춰 기체로 전환
        → 액-기 계면이 존재한 적이 없으므로 표면장력이 작용하지 않음

   장비 요구: 고압 챔버(수십~100 bar 이상), 압력 시퀀스 제어, 웨이퍼 반송(고압 도어),
             CO₂ 순환·정제, 안전(고압 인터락)
   대가: 처리량·비용·장비 복잡도 → 꼭 필요한 층에만 적용
```

---

## 6. 메가소닉 — 물리력의 양날의 검

```
   원리: 약 1 MHz 대 음파를 물에 가하면 미세 기포(캐비테이션)와 음향 흐름이 발생
        → 표면 입자를 떼어낸다

   문제: 그 에너지가 미세 패턴도 부러뜨린다
   대책:
    · 파워·주파수 정밀 제어(저파워 + 화학 보조)
    · 펄스 인가, 노즐 스캔으로 국부 에너지 균일화
    · 용존가스 제어(캐비테이션 강도 조절)
    · 손상 한계와 제거 효율의 "창"을 실험으로 찾아 고정 (패턴 세대마다 재설정)
```

> 실무 표현: "세정은 **제거 효율과 손상의 균형점**을 찾는 일"입니다. 파티클이 줄었다고 좋아하다가 패턴 붕괴로 수율을 잃는 일이 흔합니다.

---

## 7. 특수 세정 영역

| 영역 | 이유 | 장비/방법 |
|------|------|-----------|
| **웨이퍼 백사이드** | 노광 디포커스, 척킹 오염, 장비 간 교차 오염 | 전용 백사이드 노즐, 스크러버 |
| **베벨/엣지** | 엣지의 막 박리 → 파티클의 근원 | 베벨 세정/식각 전용 챔버 |
| **CMP 후** | 슬러리·금속 잔류 | 브러시 + 화학 + 메가소닉 |
| **애싱 후(레지스트 제거)** | 폴리머 잔류, 금속 부식 | 전용 리무버, 저손상 화학 |
| **본딩 전 표면 준비** | 하이브리드 본딩은 원자 수준 청정·활성화 필요 | 플라즈마 활성화 + 초순수 세정 + 극저 파티클 ([11장](11-packaging.md)) |
| **저유전막 세정** | 다공성 막은 화학이 침투해 손상 | 희석 화학, 기상, 저손상 |
| **금속 노출 구조** | 갈바닉 부식 위험(이종 금속 접촉) | pH·산화제 제어, 억제제 |

---

## 8. 장비 노브 ↔ 공정 결과

| 노브 | 물리 | 결과 | 부작용 |
|------|------|------|--------|
| 케미컬 농도 ↑ | 반응 속도 | 제거 효율 ↑ | 하부 손상, 표면 거칠기, 원가 |
| 온도 ↑ | 반응 속도(지수) | 제거 ↑ | 손상, 케미컬 수명 ↓, 증기 |
| 시간 ↑ | 누적 반응 | 제거 ↑ | 손상, 처리량 ↓ |
| 회전수 ↑ | 액막 두께·물질 전달 | 균일도, 건조성 | 비산, 국부 건조 |
| 메가소닉 파워 ↑ | 캐비테이션 | 파티클 제거 ↑ | **패턴 붕괴** |
| 노즐 스캔 속도/위치 | 액 공급 분포 | 반경 균일도 | 링 패턴 |
| 린스 시간/유량 | 잔류 제거 | 결함 ↓ | 원가(초순수) |
| IPA/건조 조건 | 표면장력·증발 | 워터마크·붕괴 방지 | 원가, VOC |
| 희석 화학 + 물리 조합 | 균형 | 손상 ↓, 효율 유지 | 최적화 필요 |

---

## 9. 불량과 장비 원인

| 증상 | 의심 | 확인 |
|------|------|------|
| 파티클 제거 부족 | 화학 농도/온도, 메가소닉, 노즐 | 농도 분석, 파워 확인, 노즐 점검 |
| 패턴 붕괴 | 건조 방식, 메가소닉, 종횡비 | IPA/마랑고니/scCO₂ 검토, 파워 하향 |
| 워터마크 | 건조 불량, 잔류 수분, 용존산소 | 건조 시퀀스, IPA 농도, 회전 프로파일 |
| 링(ring) 형태 결함 | 노즐 스캔, 회전수, 액막 | 스캔 프로파일, rpm |
| 금속 오염 잔류 | SC2/케미컬 수명, 탱크 오염 | 케미컬 교체 이력, TXRF |
| 산화막 손실 과다 | DHF 농도/시간, 온도 | 식각량 측정, 조건 재설정 |
| 부식(금속 노출) | pH/산화제, 갈바닉 | 화학 선택, 억제제 |
| 저유전막 k값 상승 | 화학 침투 손상 | 기상/희석 전환 |
| 웨이퍼 파손/슬립 | 척킹, 회전 가속 | 척 상태, 레시피 |
| 배치 편차(웻 벤치) | 탱크 농도 구배, 침지 위치 | 순환·필터, 카세트 위치 실험 |
| 교차 오염 | 탱크 공유, 배기 혼입 | 공정 순서·전용 탱크 정책 |

---

## 10. 실무 — 관리 포인트

| 항목 | 내용 |
|------|------|
| **케미컬 수명 관리** | 농도 분석(적정/전도도/분광), 보충(bleed & feed), 교체 주기 |
| **필터 관리** | 세정 장비 파티클의 주요 방어선 |
| **온도·유량 캘** | 식각량 재현성의 핵심 |
| **배기·배액 분리** | 산/염기/유기 혼합 금지(발열·유해가스). 잘못 연결하면 중대 사고 |
| **초순수 품질** | 비저항 18.2 MΩ·cm, TOC, 용존산소, 미립자 모니터 |
| **Q-time 준수** | 세정 후 다음 공정까지 시간 제한 |
| **HF 안전** | 전용 PPE, 칼슘글루코네이트 상비, 2인 작업 |
| **Qual** | 파티클(비패턴) → 식각량/균일도 → 금속 오염 → 패턴 손상 검사 |

---

## 11. 최근 동향

| 동향 | 내용 |
|------|------|
| **저손상 세정** | 희석 화학 + 정밀 물리 에너지, 기상 세정 확대 |
| **초임계 CO₂ 확대** | 고종횡비 구조 필수 기술로 자리 |
| **선택적 습식 제거** | GAA 나노시트 릴리즈(SiGe만 제거) 등 구조 형성 역할 |
| **본딩 전 세정/활성화** | 하이브리드 본딩 수율의 핵심 — 파티클 1개가 다이 전체를 죽인다 |
| **화학·초순수 절감** | 원가·환경(팹 물 사용량) 압박 |
| **인시투 모니터링** | 실시간 농도·파티클 감시 |

---

## 12. 사진·영상으로 확인하기 (검색 키워드)

- `single wafer spin cleaner chamber nozzle scan arm`
- `wet bench semiconductor chemical tanks cassette`
- `megasonic cleaning wafer pattern damage`
- `pattern collapse capillary force high aspect ratio SEM`
- `supercritical CO2 drying semiconductor` / `Marangoni drying IPA wafer`
- `PVA brush scrubber post CMP clean` / `bevel edge clean wafer`
- `vapor HF COR native oxide removal`
- 상세 경로는 [부록 C](appendix-C-image-sources.md).

---

## 13. 자기 점검 질문

1. 세정 공정의 제거 대상 4종류와 각각의 대표 화학을 말하라.
2. 배치 웻 벤치에서 싱글 웨이퍼로 전환된 주된 이유는(원가가 아니라 무엇인가)?
3. SC1이 파티클을 제거하면서 동시에 일으키는 부작용은?
4. 패턴 붕괴의 물리적 원인과 해결책 5가지를 순서대로 설명하라.
5. 초임계 CO₂ 건조가 표면장력 문제를 원리적으로 없애는 이유는?
6. 메가소닉이 "양날의 검"인 이유와 대응 방법은?
7. 웨이퍼 백사이드 세정이 왜 노광 공정과 관련되는가?
8. Q-time이 필요한 이유를 자연산화막으로 설명하라.
9. 산/염기 배액을 분리해야 하는 이유는?
10. 하이브리드 본딩 전 세정이 특별히 엄격한 이유는?

> 다음: [10. 계측·검사·테스트 장비](10-metrology-inspection-test.md)
</content>

File: docs/equipment-handbook/10-metrology-inspection-test.md
# 10. 계측·검사·테스트 장비 — 보이지 않는 것을 보는 기술

> 선행 학습: [0-7 센서·제어·데이터](00-7-sensors-and-control.md)
> 다루는 장비: 엘립소미터/반사계 · **OCD(스캐터로메트리)** · **CD-SEM** · 오버레이 계측기 · **결함 검사기(광학 BF/DF, e-beam)** · XRF/XRD · 4점 탐침 · AFM · 웨이퍼 지오메트리 · **프로버 + ATE(EDS)** · 전기 특성 평가(PCM/WAT)

---

## 1. 계측과 검사는 다른 일이다

| 구분 | **계측 (Metrology)** | **검사 (Inspection)** |
|------|----------------------|----------------------|
| 질문 | "얼마인가?" (두께 12.3 nm, CD 18.5 nm) | "이상한 게 있나?" (결함 위치·개수·종류) |
| 대상 | 정해진 위치의 정량 값 | 웨이퍼 전면의 예외 사건 |
| 결과 활용 | 공정 제어(R2R), SPC | 수율 문제 원인 추적, 장비 상태 판정 |
| 대표 장비 | 엘립소미터, OCD, CD-SEM, 오버레이 | 광학 결함 검사기, e-beam 검사, 파티클 카운터 |
| 샘플링 | 웨이퍼 수 점 ~ 수십 점 | 전면(또는 넓은 영역) 스캔 |

그리고 세 번째 축이 있습니다.

| **테스트 (Test)** | 완성된 소자가 전기적으로 동작하는가? |
|-------------------|--------------------------------------|
| 장비 | 프로버 + ATE(웨이퍼 테스트/EDS), PCM/WAT 측정 |
| 결과 | 굿/배드 다이 맵, 파라미터 분포 → 수율과 직결 |

---

## 2. 왜 이렇게 많은 계측이 필요한가

```
   공정 하나가 끝나면 우리는 "웨이퍼 속을 볼 수 없다".
   깨서 단면을 보면(SEM/TEM) 정확하지만 그 웨이퍼는 버려진다(파괴 검사).

   → 양산에서는 **비파괴 + 인라인 + 빠른** 측정이 필요하다.
   → 그래서 대부분의 계측은 "간접 측정 + 모델 피팅"이다.
      (빛의 반사·산란·회절을 재고, 모델로 역산해서 두께·CD를 얻는다)

   이 사실이 실무에서 아주 중요하다:
    · 모델이 틀리면 값도 틀린다 (실제와 다른 값을 자신 있게 보고한다)
    · 그래서 TEM/AFM 같은 기준 측정(reference)으로 주기적 교정이 필요하다
```

---

## 3. 막 두께·조성 계측

| 장비 | 원리 | 측정 대상 | 한계 |
|------|------|-----------|------|
| **엘립소미터** | 편광된 빛의 반사 시 위상·진폭 변화(Δ, Ψ) 측정 → 광학 모델 피팅 | 투명막 두께·굴절률(n, k) | 금속·불투명막 불가, 모델 의존, 다층은 상관성 문제 |
| **반사계(reflectometer)** | 파장별 반사율 스펙트럼 피팅 | 투명막 두께 | 상동 |
| **XRF (형광 X선)** | 원소 고유 형광 X선 강도 | **금속막 두께·조성**(Cu, W, Ti, Ta 등) | 박막 하한, 조성 분리 |
| **XRD (X선 회절)** | 결정 회절 | 결정상·배향·응력 | 시간, 결정성 필요 |
| **XRR (X선 반사)** | 저각 반사 | 초박막 두께·밀도·거칠기 | 느림, 주로 참조용 |
| **4점 탐침 / 비접촉 시트저항** | 전류-전압 | 시트 저항(도핑·금속) | 접촉 손상(4PP), 패턴 제약 |
| **FTIR** | 적외 흡수 | Si 중 산소·탄소, 막 조성(Si-H 등) | 감도 |
| **SIMS (오프라인)** | 이온 스퍼터 + 질량분석 | 도핑 깊이 프로파일 | 파괴, 느림 |
| **TEM/STEM (오프라인)** | 투과전자 | 원자 수준 단면 구조 | 파괴, 시료 준비 오래 |

---

## 4. CD와 형상 계측 — 가장 치열한 영역

### 4-1. CD-SEM

```
   전자빔을 웨이퍼 표면에 주사하고 2차 전자를 검출해 이미지를 만든 뒤,
   신호 프로파일에서 에지를 정의해 선폭(CD)을 산출한다.

   장점: 직접 보인다(이미지), 다양한 형상 대응, 표준적
   단점/주의:
    · 전자빔이 레지스트를 수축시킴(shrinkage) → 반복 측정 시 값이 변함
      → 저가속·저도즈 조건, 1회 측정 원칙
    · 차징(절연막) → 이미지 왜곡
    · 에지 정의 알고리즘에 따라 값이 달라짐 → "측정 레시피"가 곧 정의
    · 단면 정보 없음(측벽 각도·높이는 간접)
```

### 4-2. OCD / 스캐터로메트리

```
   주기적 패턴(격자)에 빛을 쏘고, 회절·산란 스펙트럼을 측정한 뒤
   광학 모델(RCWA 등)로 "CD, 높이, 측벽각, SWA, 층 두께"를 동시에 역산한다.

   장점: 비파괴, 빠름, **3D 형상 파라미터를 동시에** 얻음, 측정 반복성 우수
   단점: 전용 측정 패턴(타깃) 필요, 모델 개발 부담, 상관성(파라미터 간 혼동) 문제
   실무: OCD로 대량 측정 + CD-SEM/TEM으로 주기 검증하는 **하이브리드 메트롤로지**가 표준
```

### 4-3. AFM / 기타

| 장비 | 용도 |
|------|------|
| **AFM** | 표면 거칠기, 단차, 나노토폴로지, CMP 후 표면. 느리지만 기준 측정 |
| **SEM 단면(오프라인)/FIB** | 실제 프로파일 확인. 파괴 |
| **TEM** | 최종 기준. 원자 수준 |
| **전기적 CD(전기저항 기반)** | 실효 CD 추정 |

---

## 5. 오버레이 계측

| 방식 | 원리 | 특징 |
|------|------|------|
| **IBO (Image Based Overlay)** | 두 층의 마크 이미지를 광학으로 찍어 중심 간 거리 측정 | 직관적, 프로세스 영향 받기 쉬움 |
| **DBO (Diffraction Based Overlay)** | 두 층에 겹친 격자의 회절 비대칭에서 오버레이 산출 | 정밀·반복성 우수, 타깃 설계 필요 |
| **SEM 기반 오버레이** | 실제 소자 패턴에서 직접 | 느림, 검증용 |
| 실무 이슈 | **계측 편향(bias)**: 프로세스에 의해 마크가 변형되면 측정값이 실제와 다름 → 여러 파장·타깃으로 교차 검증 |

결과는 [03장](03-photolithography.md)의 스캐너 보정(R2R)으로 되돌아갑니다.

---

## 6. 결함 검사 — 웨이퍼 전면을 훑는 장비

| 장비 | 원리 | 잡는 것 | 특징 |
|------|------|---------|------|
| **비패턴(bare) 표면 검사기** | 레이저 산란 | 파티클, 스크래치, COP | **장비 파티클 qual의 표준 도구**. 빠름 |
| **패턴 웨이퍼 광학 검사기 (BF/DF)** | 명시야/암시야 이미지 비교(다이 대 다이, 셀 대 셀) | 파티클, 브릿지, 미싱, 잔류 | 빠름. 해상 한계(광학) |
| **e-beam 검사(EBI)** | 전자빔 이미지 + 전압 콘트라스트 | **미세 결함, 전기적 결함(오픈/쇼트)** — 광학이 못 보는 것 | 느림 → 다중빔으로 개선 중 |
| **매크로 검사** | 저배율 전면 | 코팅 불량, 엣지, 대면적 이상 | 빠름 |
| **엣지/베벨 검사** | 전용 광학 | 엣지 결함·박리 | 파티클 근원 관리 |
| **리뷰 SEM** | 검사에서 나온 좌표를 고배율로 재촬영 | 결함 분류(ADC) | 원인 규명에 필수 |
| **EDX/EDS(리뷰 SEM 부착)** | 특성 X선 | **결함의 원소 조성** → 발생 부품 지목 | [0-8장](00-8-parts-and-consumables.md) |

### 결함 원인 추적의 실전 논리

```
 ① 검사로 결함 좌표 맵을 얻는다
 ② 맵의 "패턴"을 본다
      · 동일 다이 내 동일 좌표 반복      → 마스크/레티클 기인
      · 웨이퍼 전면 랜덤                → 파티클/케미컬/환경
      · 링/방사형/특정 방향             → 장비 시그니처(회전/스캔/가스 흐름)
      · 엣지 편중                      → 엣지 링/척/베벨/반송
      · 특정 슬롯/특정 웨이퍼만          → FOUP/반송/특정 스테이션
 ③ 리뷰 SEM으로 형태 분류 + EDX로 조성 분석
 ④ 조성 → 부품/재료 지목 (예: Y → 이트리아 코팅, Al+F → 아노다이징, C → 폴리머/O링, Cu → 오염)
 ⑤ 장비 이력(PM·부품 교체·레시피 변경)과 시간 상관 분석 → 원인 확정
```

> 이 5단계가 팹 수율 엔지니어링의 핵심 루프입니다. **"맵 패턴 + 조성"이 원인을 지목합니다.**

---

## 7. 웨이퍼 형상·기타 계측

| 장비 | 측정 |
|------|------|
| **웨이퍼 지오메트리 측정기** | TTV, Warp, Bow, SFQR/SBIR, 나노토폴로지 |
| **응력/휨 측정기** | 막 응력(곡률 변화 → Stoney 식) |
| **파티클 카운터(환경)** | 클린룸·장비 내 공기 청정도 |
| **TXRF / VPD-ICPMS** | 표면 금속 오염 원소별 정량 |
| **접촉각 측정** | 표면 소수성/친수성(세정·밀착 관리) |
| **µ-PCD / SPV** | 소수캐리어 수명, 표면 전위(오염 감시) |

---

## 8. 웨이퍼 테스트(EDS) — 프로버와 테스터

```
 ┌──────────────── 웨이퍼 테스트 셀 ────────────────┐
 │                                                 │
 │   [ATE (테스터)]  ── 테스트 헤드 ── [프로브 카드] │
 │    · 패턴 생성·전압/전류 인가·응답 판정             │
 │                                 │ (수천 개 핀)   │
 │                                 ▼               │
 │   [프로버]                   웨이퍼 패드/범프에 접촉│
 │    · 웨이퍼 척(온도 제어: -40 ~ +150 ℃ 급)        │
 │    · XYZθ 정밀 스테이지 + 광학 정렬                │
 │    · 인덱싱(다이 단위 이동) + 터치다운              │
 │    · 웨이퍼 로더(FOUP), 니들 클리닝 유닛            │
 └─────────────────────────────────────────────────┘
   결과: 다이별 굿/배드 맵 → 잉크리스 맵(전자 기록) → 조립 단계로 전달
```

| 부품 | 역할 | 이슈 |
|------|------|------|
| **프로브 카드** | 테스터와 다이를 전기적으로 연결 | 종류: 캔틸레버 / **버티컬** / **MEMS**. 미세 피치·다핀·고주파로 갈수록 MEMS 필수. 고가·소모성 |
| **프로브 니들/팁** | 패드에 접촉 | 마모·오염 → 접촉 저항 상승(오판정). **니들 클리닝** 주기 관리 |
| **웨이퍼 척(온도)** | 고온/저온 테스트 | 온도 정확도, 결로 방지(저온) |
| **정렬 광학** | 패드와 니들 정렬 | 미스얼라인 → 패드 손상(probe mark) |
| **터치다운 제어** | 접촉 압력·오버드라이브 | 과도하면 패드 손상/크랙, 부족하면 접촉 불량 |
| **테스터(ATE)** | 전기 시험 | 채널 수·속도가 비용 지배. 병렬 테스트(멀티사이트)로 원가 절감 |

### 무엇을 테스트하는가

| 단계 | 내용 |
|------|------|
| **PCM / WAT (Wafer Acceptance Test)** | 스크라이브 라인의 테스트 소자로 공정 파라미터 측정(문턱전압, 저항, 커패시턴스, 누설) → **공정 건전성 판정** |
| **웨이퍼 테스트(EDS/Sort)** | 실제 칩 기능·속도·누설 테스트 → 굿/배드, 등급(빈) 분류 |
| **리페어** | 메모리는 여분 셀로 결함 셀을 대체(레이저/전기적 퓨즈) → **수율 회복 공정** |
| **KGD (Known Good Die)** | HBM/칩렛처럼 다이를 적층할 때는 **적층 전에 양품임을 보장**해야 함 → 웨이퍼 테스트의 중요성이 급상승 ([11장](11-packaging.md)) |

> **HBM 시대의 변화**: 12단 적층에서 1개 다이가 불량이면 전체가 폐기됩니다.
> 그래서 웨이퍼 테스트(KGD 확보)와 적층 중간 테스트가 원가를 지배합니다. 테스트 장비가 "부가 공정"에서 **핵심 공정**으로 올라간 이유입니다.

---

## 9. 계측 전략 — 무엇을 어디서 얼마나 재는가

| 개념 | 내용 |
|------|------|
| **샘플링 계획** | 전수 측정은 불가능(시간·비용) → 로트당 1 ~ 3장, 웨이퍼당 5 ~ 49점 등으로 설계 |
| **측정 지점 선정** | 센터/엣지/중간, 특정 다이 위치. 장비 시그니처가 나타나는 위치를 포함해야 의미 있음 |
| **게이지 R&R** | 측정계 자체의 산포 검증. **공정 산포보다 측정 산포가 크면 관리 불가** |
| **하이브리드 메트롤로지** | OCD(대량) + CD-SEM/TEM(검증) 조합 |
| **가상 계측(VM)** | 장비 트레이스로 결과 예측 → 계측 부하 절감 ([0-7장](00-7-sensors-and-control.md)) |
| **결함 샘플링** | 검사 전수 스캔은 느림 → 핫스팟 위치 위주 스캔, 주기적 전면 스캔 |
| **매칭** | 같은 모델 계측기 간 값 일치(툴 매칭). 다르면 SPC가 엉킨다 |

---

## 10. 불량과 장비 원인 (계측/검사 관점)

| 증상 | 의심 | 확인 |
|------|------|------|
| 측정값 산포 급증 | **계측기 문제 우선** | 동일 웨이퍼 반복 측정(R&R), 표준 시료 |
| 두께값이 실제와 다름 | 광학 모델(n,k), 하부막 변경 | 모델 재구축, TEM/XRR 대조 |
| CD-SEM 값이 반복 측정마다 감소 | 레지스트 수축 | 저도즈 조건, 1회 측정 |
| 오버레이 측정과 실제 불일치 | 마크 변형(프로세스 유발 bias) | 파장·타깃 교차 검증 |
| 결함 수가 갑자기 0에 가까움 | 검사 감도 설정·레시피 오류 | 표준 결함 웨이퍼로 감도 확인 |
| 노이즈 결함(false count) 폭증 | 표면 거칠기·막 변경, 감도 | 레시피 재조정 |
| 프로버 접촉 불량 | 니들 오염/마모, 오버드라이브 | 클리닝, 카드 점검, 접촉 저항 |
| 프로브 마크 과대 | 정렬·압력 | 정렬 확인, 오버드라이브 하향 |
| 테스트 수율이 특정 위치에서 낮음 | 공정 시그니처 or 테스트 하드웨어 | 맵 패턴 비교, 카드 채널 점검 |

---

## 11. 최근 동향

| 동향 | 내용 |
|------|------|
| **e-beam 다중빔 검사** | EUV 확률 결함처럼 미세·저빈도 결함을 잡기 위해 처리량 개선 |
| **3D 구조 계측** | 고종횡비 홀의 깊이·기울기·바닥 CD 측정(OCD 확장, X선 산란 CD, 라만/음향) |
| **X선 계측 확대** | XRR/XRF/소각산란(SAXS)으로 매립 구조 비파괴 측정 |
| **하이브리드 + AI** | 다수 계측 데이터를 통합 모델링, 가상 계측 확대 |
| **인라인 전기 특성 예측** | 구조 계측 → 소자 특성 예측 |
| **패키징 계측 확대** | 범프 높이·코플래너리티, 본딩 오버레이, 보이드(X선/초음파) ([11장](11-packaging.md)) |
| **테스트 비중 증가** | 칩렛·HBM으로 KGD·중간 테스트가 원가 핵심 |

---

## 12. 사진·영상으로 확인하기 (검색 키워드)

- `spectroscopic ellipsometer semiconductor` / `optical critical dimension scatterometry OCD`
- `CD-SEM critical dimension measurement` / `resist shrinkage e-beam CD-SEM`
- `diffraction based overlay DBO target` / `overlay metrology tool`
- `bright field dark field wafer inspection tool` / `e-beam inspection voltage contrast defect`
- `review SEM EDX defect classification` / `wafer defect map signature radial`
- `wafer prober probe card MEMS vertical cantilever` / `ATE test head wafer sort`
- 상세 경로는 [부록 C](appendix-C-image-sources.md).

---

## 13. 자기 점검 질문

1. 계측과 검사의 차이를 질문 형태로 구분해 말하라.
2. 대부분의 인라인 계측이 "간접 측정 + 모델"인 이유와, 그로 인한 위험은?
3. 엘립소미터가 금속막에 쓰이지 못하는 이유는? 금속은 무엇으로 재는가?
4. CD-SEM 반복 측정 시 값이 변하는 이유와 대응은?
5. OCD가 CD-SEM보다 유리한 점 두 가지와, 필요한 전제 조건은?
6. DBO가 IBO보다 반복성이 좋은 이유는?
7. 결함 맵이 "동일 다이 동일 좌표 반복"이면 원인은?
8. 결함 조성 분석(EDX)이 왜 부품을 지목할 수 있는가?
9. 측정 산포가 공정 산포보다 크면 왜 관리가 불가능한가?
10. HBM 시대에 웨이퍼 테스트(KGD)의 중요성이 커진 이유는?
11. 프로브 카드에서 MEMS 방식이 필요해진 이유는?
12. 가상 계측(VM)이 계측 전략에서 갖는 역할은?

> 다음: [11. 패키징 장비 총론](11-packaging.md)
</content>
