Repository: kgaeun0118/AI_Service

# 반도체 장비 총서 (Semiconductor Equipment Handbook)

> **"공정을 배웠는데 장비는 모른다"** 는 사람을 위한 기본서.
> 8대 공정 + 후공정(패키징/테스트) 장비를 **구조 → 부품 → 원리 → 공정 영향 → 발전사 → 실무 관리** 순서로 파고듭니다.

---

## 0. 이 총서는 무엇인가

대부분의 반도체 입문서는 **공정(process)** 을 설명합니다. "산화막을 성장시킨다", "포토레지스트를 노광한다" 같은 식입니다.
그런데 현장에서 엔지니어가 실제로 마주하는 대상은 공정이 아니라 **장비(equipment)** 입니다.

- 산화막 두께가 1 % 틀어졌을 때 만지는 것은 "산화 공정"이 아니라 **퍼니스의 3번 존 히터 세팅과 보트 회전 속도** 입니다.
- 패턴 CD가 흔들릴 때 보는 것은 **포커스 링 두께, 챔버 wall 온도, RF 매처 포지션** 입니다.
- 수율이 떨어질 때 원인은 대개 레시피가 아니라 **소모성 부품의 수명, 진공 누설, 파티클, 반송 아암의 미세 미스얼라인** 입니다.

이 총서는 **"장비를 하나도 모르는 사람"** 을 기준으로 씁니다. 그래서 다음을 지킵니다.

| 원칙 | 실제 서술 방식 |
|------|----------------|

File: docs/equipment-handbook/11-packaging.md
# 11. 패키징(후공정) 장비 총론 — 칩을 쓸 수 있는 물건으로 만드는 기계들

> 선행 학습: [0-5 척](00-5-thermal-and-chuck.md), [06 금속배선(도금)](06-metallization-pvd-ecp.md), [08 CMP](08-cmp.md), [10 테스트](10-metrology-inspection-test.md)
> 다루는 장비: **백그라인더** · **다이서(블레이드/레이저/스텔스/플라즈마)** · 다이 본더 · **플립칩·TC 본더** · 와이어 본더 · 몰딩 프레스 · 볼 마운터 · 리플로우 · 레이저 마커 · **TSV 장비군** · 임시 본딩/디본딩 · **하이브리드 본더** · RDL/팬아웃 장비 · X-ray/AXI/SAT 검사 · 테스트 핸들러 · 번인

---

## 1. 후공정이 갑자기 중요해진 이유

```
   과거: 전공정이 성능을 만들고, 후공정은 "보호하고 연결하는" 저부가 공정
   현재: 미세화 속도가 둔화 → 성능 향상의 상당 부분을 **패키징이 담당**

    · HBM: DRAM을 8 ~ 16단 쌓아 대역폭을 수십 배로 → AI 가속기의 핵심
    · 칩렛(chiplet): 큰 칩을 여러 개로 쪼개 수율·비용·혼합공정 최적화
    · 2.5D/3D 적층: 인터포저·TSV·하이브리드 본딩으로 칩 간 거리를 극단적으로 단축
    · 결과: "패키징이 성능·원가·수율을 좌우한다"  → 장비 투자 급증
```

**후공정 장비가 전공정 장비와 닮아가는 현상**
- TSV는 식각(HAR) + PVD + 도금 + CMP — **전공정 장비 그대로**
- RDL은 리소(스테퍼) + 도금 + 식각 — **전공정 장비 그대로**
- 하이브리드 본딩은 CMP 평탄도 + 초청정 세정 + nm 오버레이 — **전공정보다 더 엄격한 요구**
→ 그래서 요즘은 전/후공정 경계가 흐려지고, 이를 **중공정(middle-end)** 이라 부르기도 합니다.

---

## 2. 전체 흐름 지도

```
 [웨이퍼 완성] ──▶ ① 웨이퍼 테스트(EDS) ──▶ ② 백그라인딩(박화) ──▶ ③ 다이싱
                                                   │
        ┌──────────────────────────────────────────┘
        ▼
 ④ 다이 어태치 ──▶ ⑤ 인터커넥트 ──▶ ⑥ 몰딩/언더필 ──▶ ⑦ 볼 마운트/리플로우
   (DAF/페이스트)     (와이어본딩 or        (EMC 보호)      (외부 단자 형성)
                     플립칩/TCB/HB)
        │
        ▼
 ⑧ 마킹 ──▶ ⑨ 싱귤레이션 ──▶ ⑩ 파이널 테스트(핸들러+ATE) ──▶ ⑪ 검사·포장 ──▶ 출하

 [고급 패키징 경로]
   TSV 형성(식각·절연·PVD·도금·CMP) → 임시 본딩 → 박화 → 백사이드 RDL/범프
   → 적층(TCB / MR-MUF / 하이브리드 본딩) → 인터포저/기판 실장(CoWoS·InFO 등)
   → 몰딩 → 검사(X-ray/SAT) → 테스트
```

---

## 3. 백그라인딩(웨이퍼 박화) 장비

### 왜 얇게 만드는가
| 이유 | 설명 |
|------|------|
| 패키지 두께 | 모바일·적층 패키지의 높이 제한 |
| 열 방출 | 얇을수록 열 저항 감소 |
| **TSV 노출** | TSV 구리를 뒷면으로 노출시키려면 웨이퍼를 TSV 깊이까지 갈아야 함 |
| 적층 | HBM은 다이당 수십 µm까지 박화 |

### 장비 구조

```
   [인피드 그라인더 (2 ~ 3 스핀들)]

     ① 웨이퍼 앞면에 BG 테이프(보호 테이프) 부착 ── 테이프 라미네이터
     ② 진공 척(포러스 세라믹)에 뒷면이 위로 오게 고정
     ③ 스핀들 1: 조삭(coarse, #320 급 다이아몬드 휠) — 빠르게 두께 제거
     ④ 스핀들 2: 정삭(fine, #2000 ~ #8000 급) — 손상층 최소화
     ⑤ (필요 시) 스핀들 3 또는 후공정: 응력 완화
     ⑥ 두께 인라인 측정(접촉/비접촉) → 폐루프
     ⑦ 후처리: CMP / 드라이 폴리시 / 웻 에칭 / 플라즈마(DRIE) 로 **손상층 제거**
     ⑧ 테이프 박리(디테이프) → 다이싱 테이프 마운트
```

| 부품 | 역할 | 이슈 |
|------|------|------|
| **다이아몬드 휠** | 연삭 | 마모·막힘(loading) → 발열·손상층 증가. 수명 관리 |
| **진공 척(세라믹)** | 웨이퍼 흡착 | 척 평탄도가 곧 두께 균일도(TTV). 척 표면도 정기 연삭(self-grind) |
| **두께 게이지** | 인라인 측정 | 목표 두께 정확도 |
| **BG 테이프** | 앞면 보호 | 패턴 단차가 크면 테이프 두께·점착 선택이 중요(요철에 의한 균열) |
| **쿨링 DIW** | 발열·칩 제거 | 부족 시 열 손상·스크래치 |

**핵심 개념: 손상층(damage layer)과 다이 강도**
```
   연삭은 표면 아래 수 µm에 미세 크랙을 남긴다(=[01장] 와이어 소와 같은 원리)
   얇은 다이에서 이 크랙은 치명적 → 후속 공정·사용 중 균열로 파손

   → 반드시 "스트레스 릴리프"를 한다:
      드라이 폴리시 / CMP / 웻 에칭(혼산) / 플라즈마 에칭
   → 이 공정이 다이 강도(die strength)를 수 배 향상시킨다
```

---

## 4. 다이싱(절단) 장비 — 4가지 방식

| 방식 | 원리 | 장점 | 단점 | 적용 |
|------|------|------|------|------|
| **블레이드 다이싱** | 다이아몬드 블레이드 회전 절단(DIW 냉각) | 저비용·범용, 두꺼운 웨이퍼 | **칩핑(chipping)**, 커프 폭 큼, 저유전막·금속층에서 박리(peeling) | 전통적 대부분 |
| **레이저 그루빙 + 블레이드** | 레이저로 스크라이브 라인의 금속/저유전막 층만 먼저 제거 → 블레이드로 Si 절단 | 저유전막 박리 방지 | 2단 공정, 열 영향 | 첨단 로직 |
| **스텔스 다이싱 (레이저 내부 개질)** | 투과 파장 레이저를 Si 내부에 집광 → 내부에 개질층 형성 → **테이프 확장(expand)으로 쪼갬** | 무분진·무수(dry), 칩핑 거의 없음, 초박형 가능 | 재료·두께 제약, 장비 투자 | 초박 다이, 이미지센서, 메모리 적층 |
| **플라즈마 다이싱 (DBP: Dice Before Grind 포함)** | 식각으로 절단 | 커프 최소, 칩핑 없음, 다이 강도 우수, 이형(비사각) 가능 | 마스크 필요, 처리량·비용, 금속층 처리 | 초소형·초박, GaAs/이형 다이 |

```
   [블레이드 다이싱 구조]

      ┌─── 스핀들(3만 rpm 급) + 다이아몬드 블레이드(두께 수십 µm) ───┐
      │            DIW 노즐(냉각·칩 제거)                          │
      └──────────────────┬──────────────────────────────────────┘
                         ▼
        ═══════ 웨이퍼 (다이싱 테이프 + 링 프레임에 마운트) ═══════
        ▒▒▒▒▒▒▒ 척 테이블 (진공, XYθ 이동) ▒▒▒▒▒▒▒
      · 얼라인 카메라: 스크라이브 라인 인식
      · 컷 깊이 제어: 테이프를 살짝만 파고드는 하프컷/풀컷
      · 블레이드 높이 세팅(setup)·마모 보정, 블레이드 파손 감지
```

| 결함 | 원인 | 대책 |
|------|------|------|
| 칩핑(엣지 깨짐) | 블레이드 마모, 이송 속도, 냉각 부족, 결정 방향 | 블레이드 교체·드레싱, 속도 조절, 2단 컷(스텝 컷) |
| 층 박리(peeling) | 저유전막·금속 다층에 기계 응력 | 레이저 그루빙 선행 |
| 버(burr)/금속 스미어 | 금속층 절단 | 레이저 그루빙, 블레이드 선택 |
| 테이프 잔류·오염 | 접착제 | 테이프 종류, UV 박리형 사용 |
| 절단 편차(사행) | 얼라인, 스핀들 진동 | 카메라 정렬, 스핀들 점검 |

---

## 5. 다이 어태치(다이 본딩) 장비

```
   [다이 본더 동작 사이클]

   ① 웨이퍼 테이블(다이싱 테이프 상태)에서 굿 다이 좌표를 맵에서 읽음(EDS 결과)
   ② 이젝터 핀 + 상부 픽업 헤드로 다이를 테이프에서 떼어 올림(이때 얇은 다이는 파손 위험)
   ③ (필요 시) 플립(뒤집기) 유닛
   ④ 리드프레임/기판/하부 다이 위에 접착층을 준비
        · **DAF(Die Attach Film)**: 다이 뒷면에 미리 붙은 필름 접착제 (적층에 표준)
        · 은 페이스트/에폭시 디스펜싱: 니들·제팅 디스펜서
   ⑤ 지정 위치·각도로 정밀 배치(비전 정렬), 가압·가열
   ⑥ 큐어(오븐/UV) → 접착 완성
```

| 부품 | 역할 | 이슈 |
|------|------|------|
| **픽업 헤드/콜릿** | 다이 진공 흡착 | 얇은 다이 크랙, 콜릿 오염 |
| **이젝터 핀/블록** | 테이프에서 다이 분리 | 핀 형상·수가 초박 다이 파손을 결정 → 다핀 블록·저스트로크 |
| **비전 시스템** | 위치·각도 인식 | 배치 정밀도(µm) |
| **본딩 스테이지(가열)** | 접착 큐어 | 온도 균일도, 워피지 |
| **디스펜서** | 페이스트 정량 토출 | 보이드, 흘러넘침(bleed out) |
| **DAF/테이프 취급** | 필름 접착 | 보이드, 박리 |

---

## 6. 인터커넥트 — 3가지 계보

### 6-1. 와이어 본딩 (여전히 물량 최대)

```
   [열압착 + 초음파 볼 본딩]

    캐필러리(세라믹 툴) 안으로 금선/구리선이 지나감
    ① EFO(전기 방전)로 선 끝을 녹여 볼(free air ball) 형성
    ② 다이 패드에 내려 압착 + **초음파 진동** + 열 → 금속간 접합(볼 본딩, 1st bond)
    ③ 정해진 궤적으로 루프를 그리며 이동
    ④ 리드/기판에 웨지 형태로 압착(스티치 본딩, 2nd bond) → 선 절단
    → 초당 수십 개 속도. 가격 대비 압도적
```

| 부품 | 역할 | 이슈 |
|------|------|------|
| **캐필러리** | 와이어 가이드 + 압착 툴 | 마모·오염 → 접합 강도 저하. 소모품 |
| **초음파 트랜스듀서** | 계면 산화막을 깨고 금속 확산 촉진 | 파워 과다 → 패드 크랙(cratering) |
| **EFO 유닛** | 볼 형성 | 볼 크기 산포 |
| **히팅 스테이지** | 180 ~ 250 ℃ | 온도 균일도 |
| **와이어** | Au / **Cu**(저가·고전도) / Ag 합금 | Cu는 산화 방지 위해 **포밍가스(N₂+H₂)** 필요, 더 단단해 패드 손상 위험 |
| 대표 불량 | 논스틱(NSOP/NSOL), 볼 리프트, 크레이터링, 와이어 스윕(몰딩 중 쓸림), 숏 | |

### 6-2. 플립칩 — 다이를 뒤집어 범프로 직접 연결

```
   [매스 리플로우 방식]
    ① 다이에 솔더 범프(또는 Cu 필러 + 솔더 캡) 형성 (웨이퍼 단계: 도금)
    ② 플럭스 도포 → 다이를 기판에 배치(플레이스먼트)
    ③ **리플로우 오븐**에 통과 → 솔더 용융·접합 (다수 동시)
    ④ 플럭스 세정 → **언더필**(캐필러리 플로우) 주입·큐어

   [TCB: Thermo-Compression Bonding]
    다이를 하나씩 집어, 본딩 헤드로 가열·가압하며 접합
    · 헤드가 수백 ℃까지 급속 승온/강온(펄스 히팅)
    · 워피지(휨)를 눌러 평탄화하면서 접합 → 미세 피치·얇은 다이에 유리
    · NCF(Non-Conductive Film)를 미리 붙여 접합과 언더필을 동시에 = **TC-NCF**
    · 느리지만 정밀 → HBM 적층의 표준적 방법 중 하나
```

| 항목 | 매스 리플로우 | TCB |
|------|---------------|-----|
| 처리량 | 높음(동시 다수) | 낮음(1개씩) |
| 정밀도 | 보통 | 높음 |
| 워피지 대응 | 어려움 | **헤드로 눌러 제어** |
| 피치 | 상대적으로 큼 | 미세 피치 가능 |
| 적용 | 일반 플립칩, 대형 다이 | HBM 적층, 미세 피치 칩렛 |

| TCB 장비 부품 | 역할 | 이슈 |
|---------------|------|------|
| **본딩 헤드(펄스 히터)** | 급속 가열·가압 | 온도 프로파일 정확도, 평행도(parallelism) |
| **본딩 스테이지** | 하부 지지·가열 | 평탄도 |
| **하중 제어** | 수 N ~ 수십 N 정밀 | 과하면 범프 붕괴, 부족하면 미접합 |
| **비전 정렬** | µm 이하 정렬 | 적층 정렬 오차 누적 |
| **NCF 취급** | 필름 라미네이션 | 보이드, 필러 트랩 |

### 6-3. 하이브리드 본딩 (Hybrid Bonding) — 범프를 없앤다

```
   개념: 솔더 범프 없이 **Cu–Cu 직접 접합 + 절연막(SiO₂/SiCN) 직접 접합**

   [공정 시퀀스]
    ① 양쪽 면에 Cu 패드 + 유전막을 만들고 **CMP로 초평탄화**
       ★ 이때 Cu 패드를 유전막보다 아주 살짝 낮게(리세스 수 nm) 만든다
    ② 세정 + **플라즈마 활성화**(표면에 결합 가능한 상태 생성)
    ③ 상온에서 유전막끼리 접촉 → 반데르발스/수소결합으로 즉시 밀착(pre-bond)
    ④ 어닐(약 200 ~ 400 ℃): Cu가 열팽창하며 서로 밀려 접촉 → Cu 원자 확산으로 금속 접합
       (Cu의 열팽창계수가 유전막보다 커서 리세스가 채워진다 — 리세스 설계의 이유)
    ⑤ 결과: 피치 수 µm 이하, 초저저항, 초박 적층 가능

   장비 요구(극단적):
    · **CMP**: 패드 리세스 nm 단위 제어, 표면 거칠기 Å 단위 ([08장](08-cmp.md))
    · **세정/활성화**: 파티클 1개가 그 다이를 죽인다 → 초청정 (전공정보다 엄격)
    · **정렬**: W2W 수십 ~ 수백 nm, D2W 도 극미세 → 전용 본더(고정밀 스테이지·비전)
    · **어닐**: 온도·시간 정밀, 보이드 방지
    · **검사**: 보이드·미접합 검출(적외/초음파/X-ray)
```

| 방식 | 내용 | 특징 |
|------|------|------|
| **W2W (Wafer to Wafer)** | 웨이퍼 통째로 접합 | 처리량 좋음. 다이 크기가 같아야 하고 **양쪽 수율의 곱**이 최종 수율 |
| **D2W (Die to Wafer)** | 굿 다이만 골라 웨이퍼에 접합 | KGD 활용 가능(수율 유리). 처리량·정렬·청정도 난이도 매우 높음 |

> **왜 하이브리드 본딩이 중요한가**: 범프가 없어져 ① 피치를 µm 이하로 줄이고 ② 접합 높이를 없애 열/전기 성능이 크게 개선됩니다.
> 대가는 **장비·청정도·CMP 정밀도**입니다. 즉 **후공정이 전공정 수준의 관리 체계를 요구하게 된 사건**입니다.

---

## 7. TSV (Through Silicon Via) — 전공정 장비로 만드는 후공정 구조

```
   [Via-middle 흐름 예]

   ① HAR 식각: 직경 수 µm, 깊이 수십 µm (종횡비 10:1 이상) — Bosch 공정 또는 연속 식각
        ([04장](04-etch.md) 식각 장비)
   ② 절연막 증착: PECVD/ALD SiO₂ (측벽 컨포멀)
   ③ 배리어/시드: PVD 또는 ALD TiN/Ta + Cu 시드 (고종횡비 → 이온화 PVD/ALD 필수)
   ④ Cu 도금: 보텀업 충진(첨가제 설계가 핵심) — TSV 전용 도금 화학
        ([06장](06-metallization-pvd-ecp.md) ECP)
   ⑤ 어닐 (Cu 결정 성장, "Cu pumping" 억제)
   ⑥ CMP: 오버버든 제거 ([08장](08-cmp.md))
   ⑦ 임시 본딩(캐리어에 부착) → 박화 → **TSV 백사이드 노출** → 백사이드 절연/RDL/범프
   ⑧ 디본딩(캐리어 분리)
```

| 특유 이슈 | 내용 |
|-----------|------|
| **Cu 펌핑** | 어닐/사용 중 Cu가 열팽창해 위로 솟아올라 상부 층을 밀어냄 → 사전 어닐 + CMP 순서로 관리 |
| **KOZ (Keep Out Zone)** | TSV 주변 응력이 트랜지스터 특성을 바꿈 → 소자 배치 금지 구역 |
| **보이드/심** | 도금 충진 실패 → X-ray/단면 검사 |
| **박화 후 취급** | 수십 µm 웨이퍼는 캐리어 없이 반송 불가 |

### 임시 본딩 / 디본딩 장비

| 단계 | 방법 | 이슈 |
|------|------|------|
| 임시 접착 | 접착제 스핀 코팅 + 캐리어(유리/Si) 본딩(가열·가압, 진공) | 두께 균일도(TTV), 보이드 |
| 박화·후속 공정 | 그라인딩·식각·증착·도금 | 접착제 내열·내화학성 |
| 디본딩 | **레이저**(유리 캐리어 통과, 릴리스층 분해) / 기계적 박리 / 열 슬라이드 / 용매 | 다이 파손, 잔류 접착제 |
| 잔류물 세정 | 전용 세정 | 오염 |

---

## 8. 몰딩 · 언더필 · 워피지

| 장비/공정 | 원리 | 포인트 |
|-----------|------|--------|
| **트랜스퍼 몰딩** | EMC 타블렛을 가열·가압해 러너를 통해 캐비티로 주입 | 와이어 스윕, 보이드, 플래시(넘침), 이형(mold release) |
| **컴프레션 몰딩** | 캐비티에 EMC(과립/액상)를 넣고 위에서 눌러 성형 | 와이어 스윕 적음, 대면적·웨이퍼 레벨에 유리 |
| **MUF (Molded Underfill)** | 몰딩과 언더필을 동시에 (칩 아래까지 EMC가 채움) | 공정 단축. 유동 설계 중요 |
| **MR-MUF (Mass Reflow + MUF)** | 다수 다이를 리플로우로 한 번에 접합 후 MUF로 충진 | HBM 적층 방식의 하나. 열전도·처리량 이점 주장, 워피지·충진 난이도 |
| **캐필러리 언더필(CUF)** | 모세관력으로 액상 언더필을 칩 아래로 침투 | 보이드, 디스펜스 패턴, 큐어 |
| **PMC (후경화)** | 오븐에서 완전 경화 | 시간·온도 |
| **워피지(휨)** | 서로 다른 열팽창계수(Si/EMC/기판)로 인해 휨 발생 | **최대 난제**. 적층·대면적일수록 심각. 재료·구조·공정 온도로 관리, 측정(shadow moiré 등) |

---

## 9. 볼 마운트 · 리플로우 · 마킹 · 싱귤레이션

| 장비 | 역할 | 이슈 |
|------|------|------|
| **볼 마운터** | 플럭스 도포 → 솔더 볼을 스텐실/진공 헤드로 배치 | 미싱 볼, 더블 볼, 정렬 |
| **리플로우 오븐** | 다구역 컨베이어. 예열-활성-피크-냉각 프로파일 | **프로파일이 품질의 전부**(보이드, 냉납, 브리지). 질소 분위기로 산화 억제 |
| **플럭스 세정기** | 잔류 플럭스 제거 | 잔류 → 부식·신뢰성 |
| **레이저 마커** | 제품 정보 각인 | 깊이·가독성, 열 손상 |
| **싱귤레이션(패키지 절단)** | 블레이드 소잉 또는 레이저/라우팅 | 버, 칩핑, 절단 정밀도 |
| **디플럭스/디버링/세정** | 마감 | — |

---

## 10. 팬아웃 / RDL / 인터포저 — 리소가 후공정에 들어오다

| 기술 | 내용 | 사용 장비 |
|------|------|-----------|
| **RDL (재배선층)** | 다이 위/몰드 위에 미세 배선층을 새로 형성 | **리소(i-line/KrF 스테퍼 또는 전용 노광기)**, PVD, 도금, 식각, PECVD/폴리이미드 코팅 |
| **FO-WLP / FO-PLP (팬아웃)** | 기판 없이 몰드 위에 RDL로 배선. 패널 레벨로 확장하면 원가↓ | 몰딩, 리소, 도금, 검사 |
| **2.5D 인터포저** | Si 인터포저(TSV+RDL) 위에 로직 + HBM을 나란히 실장 | TSV 장비군 + 본더 + 몰딩 |
| **브리지형(임베디드 브리지)** | 인터포저 전면 대신 국부 브리지 다이로 연결 | 본딩 정밀도 |
| **패널 레벨(PLP)** | 웨이퍼가 아니라 사각 패널에서 공정 | 대면적 리소·도금·워피지 관리 |

| 팬아웃/RDL 특유의 장비 난제 | 내용 |
|----------------------------|------|
| **다이 시프트(die shift)** | 몰딩 중 다이가 움직여 설계 위치에서 벗어남 → RDL 노광 정렬이 안 맞음 → **다이별 적응 노광(adaptive patterning)** 이 등장 |
| **워피지** | 대면적일수록 심함 → 척킹·노광 초점 문제 |
| **대면적 노광 균일도** | 패널 전체에 균일한 CD |
| **두꺼운 레지스트/도금** | 수십 µm 두께 패터닝(전공levels과 다른 영역의 리소 기술) |

---

## 11. 후공정 검사 장비

| 장비 | 원리 | 잡는 것 |
|------|------|---------|
| **X-ray / 2D AXI** | 투과 X선 | 솔더 보이드, 미싱 볼, 브리지, 와이어 |
| **CT / 3D X-ray** | 단면 재구성 | TSV 보이드, 미세 크랙, 적층 내부 |
| **SAT / SAM (초음파)** | 초음파 반사 | **박리(delamination)**, 보이드 — X-ray가 못 보는 계면 결함 |
| **AOI (광학)** | 이미지 | 외관, 마킹, 볼 형상, 코플래너리티 |
| **3D 형상 측정(레이저/간섭)** | 높이 | 범프 높이·코플래너리티, 워피지 |
| **적외/근적외 정렬 검사** | Si 투과 | 하이브리드 본딩 정렬·보이드 |
| **본딩 강도/신뢰성 시험** | 전단·인장, 온습도·열사이클, HTOL | 품질 보증 |

> **SAT가 특별한 이유**: 박리(계면이 떠 있는 상태)는 X-ray로 거의 안 보입니다(밀도 차가 작음).
> 초음파는 계면의 음향 임피던스 차에 민감해 **미세한 들뜸을 잡습니다.** 패키지 신뢰성 검사의 핵심 도구입니다.

---

## 12. 파이널 테스트 — 핸들러와 번인

```
   [테스트 핸들러 + ATE]
    · 핸들러: 패키지를 트레이/튜브/릴에서 집어 테스트 소켓에 넣고, 온도를 맞추고,
              결과에 따라 굿/배드/등급별로 분류(빈닝)
      - 픽앤플레이스 방식 / 터렛 방식 / 스트립 방식
      - 온도 챔버: -40 ~ +125 ℃ 급 (제품 스펙에 따라)
      - 소켓: 소모품. 접촉 저항·마모 관리가 오판정의 최대 원인
    · ATE: 전기 시험. 멀티사이트 병렬 테스트로 원가 절감
    · 번인(Burn-in): 고온·고전압으로 초기 불량(infant mortality)을 미리 걸러냄
      - 번인 보드, 챔버. 자동차·서버용은 필수적으로 강화
```

| 이슈 | 내용 |
|------|------|
| **소켓 수명** | 접촉 불량 → 굿 다이를 불량으로 판정(수율 손실). 정기 클리닝·교체 |
| **온도 안정** | 테스트 온도가 특성에 직접 영향 |
| **처리량(UPH)** | 핸들러 인덱스 시간 + 테스트 시간 |
| **KGD 테스트** | 적층 전 다이 양품 보증. HBM 원가의 핵심 |

---

## 13. HBM 사례로 정리 — 장비가 어떻게 협업하나

```
 DRAM 웨이퍼 (전공정 완료)
   │
   ├─ TSV 형성: HAR 식각 → 절연 → 배리어/시드(PVD/ALD) → Cu 도금 → 어닐 → CMP
   ├─ 마이크로범프 형성: 리소 + 도금(Cu 필러 + 솔더 캡) + 리플로우
   ├─ 웨이퍼 테스트(KGD 확보)  ← 여기서 굿 다이를 확정해야 적층 수율이 산다
   ├─ 임시 본딩 → 박화(수십 µm) → TSV 백사이드 노출 → 백사이드 범프 → 디본딩
   │
   ├─ 적층(8 ~ 16단):
   │    · TC-NCF 방식: TCB 본더로 한 장씩, NCF가 언더필 역할
   │    · MR-MUF 방식: 다수 적층 후 매스 리플로우 + 몰디드 언더필
   │    · (차세대) 하이브리드 본딩: 범프 제거, 초박·초미세 피치
   │
   ├─ 로직 다이(베이스)와 결합 → 인터포저 위에 로직 + HBM 실장(2.5D, CoWoS 계열)
   ├─ 몰딩 → 워피지 관리 → 검사(X-ray/SAT/3D)
   └─ 파이널 테스트 → 출하

 ★ 병목이 어디인가:
   ① TSV·박화·적층의 수율 (다이 1개 불량 = 스택 전체 폐기)
   ② 워피지와 열 (16단은 열 저항·휨이 급증)
   ③ 본딩 처리량 (TCB는 1개씩 → 장비 대수로 해결 → CAPEX)
   ④ 테스트 (KGD와 중간 테스트가 원가 지배)
```

---

## 14. 장비 노브 ↔ 공정 결과 (후공정 종합)

| 장비 | 노브 | 결과 | 부작용 |
|------|------|------|--------|
| 그라인더 | 휠 입도, 이송 속도 | 두께·표면 손상층 | 거칠면 다이 강도 ↓ |
| 그라인더 | 스트레스 릴리프 방식 | 다이 강도 ↑ | 시간·비용 |
| 다이서 | 블레이드 회전/이송 | 칩핑·절단 품질 | 속도 vs 품질 |
| 다이서 | 레이저 파워/초점(스텔스) | 개질층 위치 | 과다 시 표면 손상 |
| 와이어 본더 | 초음파 파워·시간·하중 | 접합 강도 | 패드 크레이터링 |
| TCB | 헤드 온도 프로파일·하중 | 접합·언더필 충진 | 범프 붕괴, 보이드, 워피지 |
| 리플로우 | 온도 프로파일(피크·시간) | 솔더 접합 품질 | 보이드, 과열 손상 |
| 몰딩 | 온도·압력·주입 속도 | 충진·보이드·플래시 | 와이어 스윕 |
| 하이브리드 본딩 | CMP 리세스, 활성화, 어닐 | 접합률·저항 | 보이드·미접합 |
| 도금(TSV/범프) | 전류·첨가제 | 충진·높이 균일도 | 보이드, 코플래너리티 |
| 핸들러 | 소켓 상태, 온도 | 테스트 정확도 | 오판정 |

---

## 15. 트러블슈팅

| 증상 | 의심 | 확인 |
|------|------|------|
| 다이 크랙(적층 중/후) | 연삭 손상층, 이젝터 핀, 본딩 하중 | 스트레스 릴리프 여부, 핀 블록 설계, 하중 프로파일 |
| 다이싱 칩핑 증가 | 블레이드 마모, 냉각, 이송 속도 | 블레이드 수명, DIW 유량, 파라미터 |
| 와이어 논스틱 | 패드 오염, 초음파/온도, 캐필러리 마모 | 패드 세정, 파라미터, 캐필러리 교체 |
| 솔더 보이드 | 리플로우 프로파일, 플럭스, 도금 품질 | X-ray, 프로파일 측정, 플럭스 로트 |
| 언더필 보이드 | 디스펜스 패턴, 온도, 갭 | 유동 시뮬레이션·조건, SAT 검사 |
| 박리(delamination) | 계면 밀착, 워피지, 흡습 후 리플로우 | SAT, 베이킹(MSL) 규정 준수 |
| 워피지 과다 | 재료 CTE, 몰딩/큐어 조건, 두께 | shadow moiré 측정, 구조·재료 재설계 |
| 하이브리드 본딩 미접합 | 파티클, 리세스 과다/부족, 활성화, 어닐 | 파티클 검사, CMP 리세스 계측, 적외/SAT |
| TSV 보이드 | 도금 첨가제, 시드 연속성 | 단면·X-ray, 시드 커버리지 |
| 테스트 수율 저하(하드웨어 기인) | 소켓·프로브 접촉 | 접촉 저항, 소켓 교체 후 재시험 |
| 몰드 플래시/미충진 | 클램프 압력, 재료 유동성, 벤트 | 금형 점검, 재료 조건 |

---

## 16. 최근 동향

| 동향 | 내용 |
|------|------|
| **하이브리드 본딩 확산** | HBM 차세대·로직 3D 적층의 핵심. D2W 처리량·청정도가 승부처 |
| **적층 단수 증가** | 12 → 16단 이상. 박화 한계, 열, 워피지 |
| **패널 레벨 패키징** | 대면적 저원가. 다이 시프트·워피지·대면적 노광이 과제 |
| **유리 기판/유리 코어** | 평탄도·CTE·고주파 특성 이점 기대. 가공·크랙 관리 장비 필요 |
| **후공정의 전공정화** | 리소·CMP·ALD·식각이 후공정 라인에 들어옴 → 청정도 기준 상승 |
| **테스트 중요성 증가** | KGD, 중간 테스트, 시스템 레벨 테스트(SLT) |
| **열 관리** | TIM, 리드, 액침/직접 냉각까지 패키지 설계 범위로 |
| **표준화/칩렛 생태계** | 인터페이스 표준화에 따른 장비·검사 요구 정립 |

---

## 17. 사진·영상으로 확인하기 (검색 키워드)

- `wafer backgrinding machine infeed spindle` / `stress relief die strength grinding`
- `blade dicing saw semiconductor` / `stealth dicing laser internal modified layer` / `plasma dicing wafer`
- `die bonder pick and place ejector pin DAF`
- `wire bonder capillary ball bond ultrasonic` / `wire sweep molding defect`
- `thermocompression bonding TCB head HBM stacking` / `TC-NCF non conductive film` / `MR-MUF molded underfill`
- `hybrid bonding copper to copper wafer to wafer dielectric` / `hybrid bonding die to wafer`
- `TSV through silicon via etch plating CMP` / `temporary bonding debonding laser carrier`
- `transfer molding compression molding semiconductor package`
- `solder ball mount reflow oven profile` / `fan out wafer level packaging RDL` / `panel level packaging`
- `X-ray inspection solder void AXI` / `scanning acoustic tomography delamination`
- `test handler pick and place socket burn in board`
- 상세 경로는 [부록 C](appendix-C-image-sources.md).

---

## 18. 자기 점검 질문

1. 후공정이 최근 중요해진 이유를 성능·원가 관점에서 설명하라.
2. 백그라인딩 후 스트레스 릴리프를 반드시 하는 이유는?
3. 다이싱 4방식을 칩핑·커프·처리량 관점에서 비교하라.
4. 스텔스 다이싱이 초박 다이에 유리한 이유는?
5. 레이저 그루빙이 필요한 이유(저유전막 관점)는?
6. 와이어 본딩에서 초음파가 하는 역할과, 과도할 때의 불량은?
7. 매스 리플로우와 TCB를 워피지 대응 관점에서 비교하라.
8. TC-NCF와 MR-MUF의 차이를 공정 순서로 설명하라.
9. 하이브리드 본딩에서 Cu 패드를 일부러 오목하게(리세스) 만드는 이유는?
10. 하이브리드 본딩이 CMP와 세정 장비에 요구하는 수준이 왜 전공정보다 엄격한가?
11. W2W와 D2W의 수율 구조 차이를 설명하라.
12. TSV의 Cu 펌핑과 KOZ가 무엇인가?
13. 박화된 웨이퍼를 다루기 위해 임시 본딩이 필요한 이유는?
14. SAT(초음파)가 X-ray로 못 잡는 결함을 잡는 이유는?
15. HBM에서 KGD 확보가 원가를 지배하는 이유는?
16. 팬아웃 패널 레벨에서 "다이 시프트"가 왜 리소 문제로 이어지는가?

> 다음: [부록 A. 장비 용어 사전](appendix-A-glossary.md)
</content>

File: docs/equipment-handbook/README.md
# 반도체 장비 총서 (Semiconductor Equipment Handbook)

> **"공정을 배웠는데 장비는 모른다"** 는 사람을 위한 기본서.
> 8대 공정 + 후공정(패키징/테스트) 장비를 **구조 → 부품 → 원리 → 공정 영향 → 발전사 → 실무 관리** 순서로 파고듭니다.

---

## 0. 이 총서는 무엇인가

대부분의 반도체 입문서는 **공정(process)** 을 설명합니다. "산화막을 성장시킨다", "포토레지스트를 노광한다" 같은 식입니다.
그런데 현장에서 엔지니어가 실제로 마주하는 대상은 공정이 아니라 **장비(equipment)** 입니다.

- 산화막 두께가 1 % 틀어졌을 때 만지는 것은 "산화 공정"이 아니라 **퍼니스의 3번 존 히터 세팅과 보트 회전 속도** 입니다.
- 패턴 CD가 흔들릴 때 보는 것은 **포커스 링 두께, 챔버 wall 온도, RF 매처 포지션** 입니다.
- 수율이 떨어질 때 원인은 대개 레시피가 아니라 **소모성 부품의 수명, 진공 누설, 파티클, 반송 아암의 미세 미스얼라인** 입니다.

이 총서는 **"장비를 하나도 모르는 사람"** 을 기준으로 씁니다. 그래서 다음을 지킵니다.

| 원칙 | 실제 서술 방식 |
|------|----------------|
| **부품 단위까지 내려간다** | 각 장에 "모듈·부품 사전" 표를 두고, 부품 / 위치 / 역할 / 고장 시 증상 / 관리 포인트를 모두 적습니다. |
| **왜 그렇게 생겼는지 설명한다** | "진공을 잡는다"로 끝내지 않고, 평균자유행정·오염·플라즈마 점화 조건까지 계산 수준으로 풀어씁니다. |
| **변천사를 공정 요구로 설명한다** | "g-line → i-line → KrF → ArF → ArF-i → EUV → High-NA"를 연표가 아니라 **"무엇이 막혀서 무엇으로 갔는가"** 로 서술합니다. |
| **장비 노브 ↔ 공정 결과를 연결한다** | 모든 장에 `파라미터 → 물리 → 결과 → 부작용` 4열 표가 있습니다. |
| **꼬리를 물고 들어간다** | 예: "금속마다 증기압이 다른데 어떻게 같은 장비로 다루나?" → 증발 vs 스퍼터, 합금 타겟, 전구체 전달(버블러/DLI/고체 앰플), 히팅 라인 cold spot까지 ([06장](06-metallization-pvd-ecp.md)) |

---

## 1. 전체 목차

### Part 0. 모든 장비에 공통인 기초 — **먼저 읽어야 하는 부분**

장비는 "공정별로 다른 기계"가 아니라 **같은 부품 세트를 다르게 조합한 기계** 입니다.
진공 / 가스 / 플라즈마 / 열 / 반송 / 센서, 이 6가지를 알면 처음 보는 장비도 80 %는 읽힙니다.

| # | 문서 | 다루는 것 |
|---|------|-----------|
| 0-1 | [장비를 보는 눈](00-1-equipment-literacy.md) | 장비 공통 아키텍처(메인프레임·챔버·EFEM·제어부), 도면/사진 읽는 법, 장비 용어의 뼈대 |
| 0-2 | [진공 — 왜, 어떻게 잡는가](00-2-vacuum.md) | 진공을 잡는 4가지 이유, 평균자유행정, 펌프(드라이/터보/크라이오/이온) 계통, 게이지, 밸브, 실(seal), 누설 진단 |
| 0-3 | [가스와 유체 계통](00-3-gas-and-fluids.md) | MFC, 가스 박스, VCR 배관, 압력 제어(APC), 스크러버, PCW(냉각수), CDA, 특수가스 안전 |
| 0-4 | [플라즈마와 RF](00-4-plasma-and-rf.md) | 플라즈마 기초, CCP/ICP/마이크로웨이브, 시스(sheath), 매칭 네트워크, 바이어스, 아킹, 펄싱 |
| 0-5 | [온도와 웨이퍼 척](00-5-thermal-and-chuck.md) | ESC(정전척), He 백사이드 쿨링, 히터/칠러, 열전달 물리, 웨이퍼 온도 균일도 |
| 0-6 | [반송과 정렬](00-6-wafer-handling.md) | FOUP/EFEM/로드락/트랜스퍼 챔버/로봇/얼라이너, 파티클과 반송, 웨이퍼 파손 |
| 0-7 | [센서·계측·제어·데이터](00-7-sensors-and-control.md) | OES, 간섭계, RGA, 센서 기반 종점 검출, SPC/FDC/APC/R2R, 챔버 매칭 |
| 0-8 | [부품과 소모품](00-8-parts-and-consumables.md) | 소모성 부품 전체 목록, 세라믹/석영/Y2O3 코팅, seasoning, 부품 수명 관리, 재생(refurb) |
| 0-9 | [장비 운영 지표와 안전](00-9-operations-and-safety.md) | OEE/WPH/MTBF/MTTR, PM과 qual, 인터락, EHS, 장비 엔지니어의 하루 |

### Part 1. 8대 공정 장비

| # | 문서 | 대표 장비 | 핵심 질문 |
|---|------|-----------|-----------|
| 01 | [웨이퍼 제조](01-wafer-manufacturing.md) | CZ 그로워, 와이어 소, 랩핑·폴리셔, 에피 | 결정을 "당겨 올리는" 장비는 어떻게 생겼나 |
| 02 | [산화·확산·열처리](02-oxidation-diffusion-thermal.md) | 수직 퍼니스, RTP, 레이저/플래시 어닐 | 100장을 한 번에 굽는 장비 vs 1장을 1초에 굽는 장비 |
| 03 | [포토리소그래피](03-photolithography.md) | 트랙(코터/디벨로퍼), 스테퍼→스캐너, ArF-i, EUV, High-NA | 왜 EUV는 진공이 필수이고 거울만 쓰는가 |
| 04 | [식각](04-etch.md) | CCP/ICP 플라즈마 식각, HAR, ALE, 애셔, 웻 벤치 | 왜 식각 챔버는 "길들여야(seasoning)" 하는가 |
| 05 | [증착 — CVD·ALD·에피](05-deposition-cvd-ald.md) | LPCVD, PECVD, HDP-CVD, FCVD, ALD, 에피 | 컨포멀과 갭필은 장비 구조가 어떻게 다른가 |
| 06 | [금속배선 — PVD·ECP·Metallization](06-metallization-pvd-ecp.md) | 스퍼터, 이베이퍼레이터, W-CVD, Cu 도금, 실리사이드 | **재료마다 물성(증기압·융점)이 다른데 어떻게 다루나** |
| 07 | [이온주입](07-ion-implantation.md) | 이온 소스, 분석 마그넷, 빔라인, PLAD | 이온 하나하나를 어떻게 세어서 도즈를 맞추나 |
| 08 | [CMP](08-cmp.md) | 폴리셔, 캐리어 헤드, 패드/컨디셔너, 슬러리 | 왜 "갈아내는" 장비가 최첨단 공정의 핵심인가 |
| 09 | [세정](09-cleaning.md) | 싱글 웨이퍼 스핀 세정기, 웻 벤치, 초임계 CO2 | 물 한 방울이 어떻게 패턴을 무너뜨리나 |
| 10 | [계측·검사·테스트](10-metrology-inspection-test.md) | CD-SEM, OCD, 오버레이, 결함 검사, 프로버/테스터 | 보이지 않는 것을 어떻게 측정하는가 |

> **8대 공정에 대한 메모**: 통상 8대 공정은 *웨이퍼 제조 → 산화 → 포토 → 식각 → 증착(박막) → 금속배선 → EDS(테스트) → 패키징* 또는
> *산화 / 포토 / 식각 / 증착 / 금속배선 / 이온주입 / CMP / 세정* 으로 세는 방식이 섞여 있습니다.
> 이 총서는 **세는 방식에 구애받지 않고 팹 안의 모든 장비 계열을 다** 다룹니다(위 10개 장 + 패키징).

### Part 2. 후공정 — 패키징·테스트 장비

| # | 문서 | 다루는 것 |
|---|------|-----------|
| 11 | [패키징 장비 총론](11-packaging.md) | 백그라인더, 다이싱(블레이드/레이저/플라즈마), 다이본더, 플립칩·TC 본더, 와이어 본더, 몰딩, 볼마운트/리플로우, TSV, 하이브리드 본딩, HBM(TC-NCF / MR-MUF), 팬아웃/RDL, X-ray·AXI 검사, 테스트 핸들러 |

### 부록

| # | 문서 | 용도 |
|---|------|------|
| A | [장비 용어 사전](appendix-A-glossary.md) | 현장에서 쏟아지는 약어 400여 개를 한 곳에 |
| B | [장비 벤더 지도](appendix-B-vendor-map.md) | 공정별 주요 장비사와 "왜 그 회사가 강한가" |
| C | [사진·영상·자료 출처](appendix-C-image-sources.md) | **실제 장비 사진을 어디서 어떤 검색어로 볼 것인가** (저작권 안전 경로) |
| D | [트러블슈팅 치트시트](appendix-D-troubleshooting.md) | 증상 → 의심 부품 → 확인 순서, 전 공정 통합표 |
| E | [90일 학습 로드맵](appendix-E-90day-roadmap.md) | 완전 초보가 3개월에 장비 엔지니어 대화에 끼는 순서 |

---

## 2. 읽는 순서 (추천)

```
   [완전 입문자]
   0-1 장비를 보는 눈
     └→ 0-2 진공  ──→ 0-4 플라즈마 ──→ 0-5 온도/척
           │                                │
           └→ 0-3 가스 ────────────────────┘
                     │
                     ▼
            0-6 반송   0-7 센서/제어   0-8 부품   0-9 운영
                     │
                     ▼
   [공정 장비]  02 열처리 → 03 포토 → 04 식각 → 05 증착 → 06 금속 → 07 임플란트 → 08 CMP → 09 세정 → 10 계측
                     │
                     ▼
   [후공정]     11 패키징
                     │
                     ▼
   [상시 참조]   부록 A 용어 · D 트러블슈팅
```

- **급하게 특정 장비만 봐야 한다면**: 해당 장의 맨 앞 "선행 학습" 표시만 먼저 읽고 오세요.
- **면접/시험 대비라면**: 각 장의 `10. 최근 동향`, `12. 자기 점검 질문` 부터 훑고 본문으로 내려가세요.
- **현장 배치 직전이라면**: Part 0의 0-8, 0-9와 부록 D를 먼저 읽으세요. 실무에서 제일 많이 쓰는 내용입니다.

---

## 3. 모든 장의 공통 틀

어느 장을 열어도 같은 순서로 나옵니다. 익숙해지면 새 장비를 만나도 이 순서로 스스로 분해할 수 있습니다.

| 절 | 제목 | 답하는 질문 |
|----|------|-------------|
| 1 | 공정이 장비에 요구하는 것 | 이 장비는 애초에 **무엇을 못 해서** 만들어졌나 |
| 2 | 변천사 | 세대별로 **무엇이 한계였고 무엇으로 돌파**했나 |
| 3 | 장비 전체 구조 | 겉·속 도해. 어디서 웨이퍼가 들어와 어디로 나가나 |
| 4 | 모듈·부품 사전 | 부품 / 역할 / 고장 증상 / 관리 포인트 |
| 5 | 작동 원리 — 웨이퍼 한 장의 여정 | 시간 순서로 실제 무슨 일이 일어나나 |
| 6 | 환경(진공·가스·온도)을 왜 그렇게 잡나 | 물리적 이유 |
| 7 | 장비 노브 ↔ 공정 결과 | 무엇을 돌리면 무엇이 변하고, 무엇이 나빠지나 |
| 8 | 불량과 장비 원인 | 증상에서 부품까지 역추적 |
| 9 | 실무 — PM / Qual / 체크리스트 | 실제로 어떻게 다루나 |
| 10 | 최근 동향과 앞으로 | 지금 무엇이 바뀌는 중인가 |
| 11 | 사진·영상으로 확인하기 | 어디서 실물을 볼까 (검색어 제공) |
| 12 | 자기 점검 질문 | 이해했는지 스스로 확인 |

---

## 4. 장비 사진에 대한 안내 (중요)

이 총서는 **실제 제품 사진 파일을 저장소에 포함하지 않습니다.** 장비 사진은 거의 전부 장비사(ASML·AMAT·Lam·TEL·KLA 등)의 저작물이고, 무단 복제·재배포가 어렵습니다. 대신 두 가지로 대체합니다.

1. **직접 그린 단면 도해**: 각 장의 `3. 장비 전체 구조` 에 ASCII 단면도/블록도를 넣었습니다. 사진보다 오히려 **내부 부품 배치와 흐름**을 보기에 낫습니다.
   (사진은 대부분 "회색 큰 상자" 외관만 보이고, 정작 중요한 챔버 속은 안 보입니다.)
2. **공식 출처 안내**: [부록 C](appendix-C-image-sources.md) 에 장비별로 *어느 사이트에서 어떤 검색어로* 사진·컷뷰·영상을 볼 수 있는지 정리했습니다.
   장비사 뉴스룸/제품 페이지, 학회 공개자료, 위키미디어 커먼즈, 유튜브 공식 채널 등 **합법적으로 열람 가능한 경로** 만 담았습니다.

> 실무 팁: 장비 외관 사진보다 **① 챔버 단면 도해, ② 소모성 부품 실물(포커스 링, 샤워헤드, 패드, 타겟), ③ PM 작업 영상** 이 훨씬 공부가 됩니다. 부록 C도 그 우선순위로 정리했습니다.

---

## 5. 수치와 정확도에 대한 고지

- 이 총서의 수치(압력, 온도, 파워, 처리량 등)는 **전형적인 범위(typical range)** 입니다. 실제 값은 장비 모델·노드·회사 레시피마다 다릅니다.
- 특정 장비 모델의 스펙(예: 스캐너 처리량, NA)은 **공개된 일반적 수치를 근사로** 적었고, 공식 스펙은 반드시 벤더 데이터시트를 확인해야 합니다.
- 레시피 수준의 구체적 수치(예: 어떤 노드의 실제 식각 조건)는 각 사의 영업기밀이므로, 이 총서는 **원리와 방향성**(무엇을 올리면 무엇이 어떻게 변하는가)에 집중합니다.
- 틀린 부분이나 업데이트가 필요한 부분은 이 저장소에서 바로 수정·확장하도록 문서를 파일별로 쪼개 두었습니다.

---

## 6. 빠른 참조 — 한 장으로 보는 팹

```
 ┌──────────────────────────── FAB (전공정) ─────────────────────────────┐
 │                                                                       │
 │  웨이퍼 입고                                                           │
 │      │                                                                │
 │      ▼                                                                │
 │  ┌────────┐   ┌────────┐   ┌────────┐   ┌────────┐   ┌────────┐      │
 │  │ 세정   │──▶│ 산화/  │──▶│ 포토   │──▶│ 식각   │──▶│ 세정   │──┐   │
 │  │ (09)   │   │ 증착   │   │ (03)   │   │ (04)   │   │ (09)   │  │   │
 │  └────────┘   │(02,05) │   └────────┘   └────────┘   └────────┘  │   │
 │       ▲       └────────┘        │                                 │   │
 │       │                         ▼ (계측 10)                       │   │
 │       │       ┌────────┐   ┌────────┐   ┌────────┐               │   │
 │       └───────│ CMP    │◀──│ 금속   │◀──│ 임플란트│◀──────────────┘   │
 │               │ (08)   │   │ (06)   │   │ (07)   │   ※ 이 루프를       │
 │               └────────┘   └────────┘   └────────┘     수십~백 회 반복 │
 │                    │                                                  │
 └────────────────────┼──────────────────────────────────────────────────┘
                      ▼
 ┌──────────────── 후공정 (11 패키징) ──────────────────────────────────┐
 │ 웨이퍼 테스트(EDS) ▶ 백그라인딩 ▶ 다이싱 ▶ 다이본딩/플립칩 ▶ 몰딩     │
 │  ▶ 볼마운트 ▶ 싱귤레이션 ▶ 파이널 테스트 ▶ 출하                      │
 │  (HBM/칩렛: TSV · 마이크로범프 · TC-NCF/MR-MUF · 하이브리드 본딩)      │
 └───────────────────────────────────────────────────────────────────────┘
```

---

## 7. 문서 관리

```
docs/equipment-handbook/
├── README.md                          ← 지금 이 파일 (목차/읽는 법)
├── 00-1-equipment-literacy.md         ┐
├── 00-2-vacuum.md                     │
├── 00-3-gas-and-fluids.md             │
├── 00-4-plasma-and-rf.md              ├ Part 0 : 공통 기초
├── 00-5-thermal-and-chuck.md          │
├── 00-6-wafer-handling.md             │
├── 00-7-sensors-and-control.md        │
├── 00-8-parts-and-consumables.md      │
├── 00-9-operations-and-safety.md      ┘
├── 01-wafer-manufacturing.md          ┐
├── 02-oxidation-diffusion-thermal.md  │
├── 03-photolithography.md             │
├── 04-etch.md                         │
├── 05-deposition-cvd-ald.md           ├ Part 1 : 전공정 장비
├── 06-metallization-pvd-ecp.md        │
├── 07-ion-implantation.md             │
├── 08-cmp.md                          │
├── 09-cleaning.md                     │
├── 10-metrology-inspection-test.md    ┘
├── 11-packaging.md                    ← Part 2 : 후공정 장비
├── appendix-A-glossary.md             ┐
├── appendix-B-vendor-map.md           │
├── appendix-C-image-sources.md        ├ 부록
├── appendix-D-troubleshooting.md      │
└── appendix-E-90day-roadmap.md        ┘
```

각 문서는 독립적으로 읽히도록 썼고, 겹치는 기초 내용은 Part 0 링크로 넘깁니다.
</content>

File: docs/equipment-handbook/appendix-A-glossary.md
# 부록 A. 장비 용어 사전

> 현장에서 쏟아지는 약어를 분야별로 모았습니다. 처음에는 **굵게 표시된 것부터** 외우면 대화가 됩니다.

---

## A-1. 장비 일반 · 운영

| 약어/용어 | 원어 | 뜻 |
|-----------|------|-----|
| **EFEM** | Equipment Front End Module | 장비 앞단 대기측 반송 모듈(로드포트·로봇·얼라이너) |
| **FOUP** | Front Opening Unified Pod | 300 mm 웨이퍼 25장 밀폐 캐리어 |
| FOSB | Front Opening Shipping Box | 출하·보관용 캐리어 |
| **L/L** | Load Lock | 대기↔진공 전환 챔버 |
| **TM** | Transfer Module/Chamber | 진공 반송 챔버 |
| **PM** | Process Module | 프로세스 챔버 (※ 정비의 PM과 문맥으로 구분) |
| **PM** | Preventive Maintenance | 예방 정비 |
| CM | Corrective Maintenance | 사후 정비 |
| **Qual** | Qualification | PM/변경 후 품질 검증 |
| **Seasoning** | — | 챔버 길들이기(양산 상태 복원) |
| **WAC** | Wafer-less Auto Clean | 웨이퍼 없이 자동 챔버 클린 |
| **OHT / AMHS** | Overhead Hoist Transport / Automated Material Handling System | 천장 자동 반송 |
| **WPH** | Wafers Per Hour | 시간당 처리 웨이퍼 |
| **MTBF / MTTR** | Mean Time Between Failures / To Repair | 평균 고장 간격 / 수리 시간 |
| **OEE** | Overall Equipment Effectiveness | 종합 설비 효율 |
| CoO | Cost of Ownership | 총소유비용 |
| **SECS/GEM** | SEMI Equipment Communications Standard / Generic Equipment Model | 장비-호스트 통신 표준 |
| E84 | SEMI E84 | 로드포트 자동반송 핸드셰이크 |
| **MES** | Manufacturing Execution System | 생산 실행 시스템 |
| **FDC** | Fault Detection & Classification | 이상 검출·분류 |
| **SPC** | Statistical Process Control | 통계적 공정 관리 |
| **APC** | Advanced Process Control | 고급 공정 제어(R2R 등) |
| APC | Auto Pressure Control | 자동 압력 제어 밸브 (※ 문맥 구분) |
| **R2R** | Run-to-Run | 로트 단위 폐루프 보정 |
| **VM** | Virtual Metrology | 가상 계측 |
| PdM | Predictive Maintenance | 예지 보전 |
| **LOTO** | Lock-Out Tag-Out | 에너지 차단·잠금 절차 |
| EMO | Emergency Off | 비상 정지 |
| **Q-time** | Queue Time | 공정 간 최대 허용 대기 시간 |
| **TBM / CBM** | Time / Condition Based Maintenance | 시간 기준 / 상태 기준 정비 |
| **MMO** | Matched Machine Overlay | 장비 간 오버레이 정합 |

---

## A-2. 진공 · 유체

| 약어/용어 | 뜻 |
|-----------|-----|
| **Torr / mTorr / Pa / mbar** | 압력 단위 (760 Torr = 1 atm ≈ 101325 Pa) |
| **sccm / slm** | 표준 상태 기준 유량 (cc/min, L/min) |
| **λ (MFP)** | 평균자유행정 |
| **TMP** | 터보분자펌프 |
| **Cryo pump** | 크라이오(저온 응축) 펌프. 주기적 재생(regeneration) 필요 |
| **Dry pump** | 건식 1차 펌프 |
| **DP** | 확산 펌프(구형) |
| **CDG** | Capacitance Diaphragm Gauge, 격막식 압력계(기체 종류 무관) |
| **Pirani / Convectron** | 열전도식 압력계(기체 의존) |
| **BA gauge** | Bayard-Alpert 이온 게이지(고진공) |
| **RGA** | Residual Gas Analyzer, 잔류가스 분석기 |
| **Real / Virtual leak** | 실 누설 / 가상 누설(갇힌 공기) |
| **Outgassing** | 내벽 흡착 가스 방출 |
| **Conductance** | 배관 유도(컨덕턴스) |
| **Slit valve / Gate valve** | 웨이퍼 통과용 / 펌프 격리용 밸브 |
| **MFC** | Mass Flow Controller |
| **CF (MFC)** | Conversion Factor, 가스별 환산 계수 |
| **ROR** | Rate of Rise, 압력 상승률 기반 유량 검증 |
| **PCW / CDA / UPW(DIW)** | 공정 냉각수 / 청정 건조 공기 / 초순수 |
| **VMB / VMP** | Valve Manifold Box / Panel (가스 분배) |
| **Scrubber** | 배기 유해가스 처리 장치 |
| **Foreline** | 챔버-펌프 사이 배기 배관 |
| **Cold spot** | 배관 국부 저온부(전구체 응축 지점) |
| **DLI** | Direct Liquid Injection (액체 전구체 정량 주입) |
| **Bubbler / Ampoule** | 캐리어 가스 버블링 / 전구체 용기 |

---

## A-3. 플라즈마 · RF

| 약어/용어 | 뜻 |
|-----------|-----|
| **CCP** | Capacitively Coupled Plasma (용량결합) |
| **ICP / TCP** | Inductively Coupled Plasma / Transformer Coupled Plasma (유도결합) |
| **ECR** | Electron Cyclotron Resonance |
| **RPS** | Remote Plasma Source (원격 플라즈마) |
| **HDP** | High Density Plasma |
| **Sheath** | 시스(플라즈마-표면 경계층, 이온 가속 영역) |
| **Bias** | 웨이퍼에 인가하는 전압(이온 에너지 제어) |
| **Matcher** | 임피던스 매칭 네트워크 |
| **Pf / Pr** | 순방향 / 반사 파워 |
| **VI probe** | 전압·전류 실측 프로브 |
| **Pulsing** | 펄스 플라즈마 (듀티/주파수) |
| **Arcing** | 국부 방전(아킹) |
| **OES** | Optical Emission Spectroscopy |
| **EPD** | End Point Detection |
| **PID** | Plasma Induced Damage |
| **PFC** | Perfluorocompound (온실가스성 불소화합물) |

---

## A-4. 척 · 열

| 약어/용어 | 뜻 |
|-----------|-----|
| **ESC** | Electrostatic Chuck (정전척) |
| **JR / Coulombic** | Johnsen-Rahbek형 / 쿨롱형 ESC |
| **He backside** | 웨이퍼 뒷면 He 냉각 |
| **De-chuck** | 척킹 해제(잔류 전하 제거) |
| **Lift pin** | 웨이퍼 승강 핀 |
| **Focus ring / Edge ring** | 웨이퍼 외곽 소모성 링 |
| **TCU / Chiller** | 온도 제어 유닛 / 칠러 |
| **RTP / RTA** | Rapid Thermal Processing / Annealing |
| **Spike anneal** | 급승온·급강온 어닐 |
| **FLA / LSA / DSA** | Flash Lamp / Laser Spike / Dynamic Surface Anneal |
| **Pyrometer** | 방사 온도계 (방사율 의존) |
| **Thermal budget (Dt)** | 열버짓 |
| **Slip line** | 열응력에 의한 결정 미끄러짐 |

---

## A-5. 리소그래피

| 약어/용어 | 뜻 |
|-----------|-----|
| **DUV / EUV** | Deep UV (248/193 nm) / Extreme UV (13.5 nm) |
| **KrF / ArF / ArF-i** | 248 nm / 193 nm / 193 nm 이머전 |
| **NA** | Numerical Aperture (개구수) |
| **High-NA** | NA 0.55 EUV (아나모픽) |
| **DOF** | Depth of Focus (초점심도) |
| **k₁** | 공정 상수 (레일리 식) |
| **CDU / LWR / LER** | CD Uniformity / Line Width Roughness / Line Edge Roughness |
| **Overlay** | 층간 정합 오차 |
| **FEM / Bossung** | Focus-Exposure Matrix / 보성 곡선 |
| **EL** | Exposure Latitude |
| **Track** | 코터/디벨로퍼 장비 |
| **PAB / PEB** | Post Apply Bake / Post Exposure Bake |
| **EBR** | Edge Bead Removal |
| **HMDS** | 밀착 향상 프라이머 |
| **BARC / SOC / SOG** | Bottom ARC / Spin On Carbon / Spin On Glass |
| **CAR** | Chemically Amplified Resist |
| **Topcoat** | 이머전용 보호막 |
| **AMC** | Airborne Molecular Contamination |
| **OPC / ILT** | Optical Proximity Correction / Inverse Lithography Technology |
| **PSM** | Phase Shift Mask |
| **OAI / SMO** | Off-Axis Illumination / Source-Mask Optimization |
| **LELE / SADP / SAQP** | 멀티패터닝 방식들 |
| **Reticle / Pellicle** | 마스크 / 마스크 보호 박막 |
| **LPP** | Laser Produced Plasma (EUV 광원) |
| **IF** | Intermediate Focus (EUV 광원 중간초점) |
| **DGL** | Dynamic Gas Lock (EUV 가스 차단) |
| **LTEM** | Low Thermal Expansion Material (EUV 마스크 기판) |
| **Stochastics** | 확률 효과(광자 수 요동에 의한 결함/거칠기) |
| **Actinic** | 노광 파장과 같은 파장으로 검사 |
| **Stitching** | 필드 이어붙이기 |

---

## A-6. 식각

| 약어/용어 | 뜻 |
|-----------|-----|
| **RIE** | Reactive Ion Etching |
| **MERIE** | Magnetically Enhanced RIE |
| **ALE** | Atomic Layer Etching |
| **HAR** | High Aspect Ratio |
| **ARDE / RIE lag** | Aspect Ratio Dependent Etching |
| **Selectivity** | 선택비 |
| **Anisotropy** | 방향성 |
| **Bowing / Twisting / Notching / Undercut** | 식각 프로파일 결함들 |
| **Microtrenching** | 바닥 모서리 과식각 |
| **Passivation / Polymer** | 측벽 보호막 |
| **Bosch process** | SF₆/C₄F₈ 교대 딥 식각 |
| **Asher / Strip** | 레지스트 제거 |
| **Bevel etch** | 웨이퍼 엣지 막 제거 |
| **Etch bias** | 리소 CD와 식각 후 CD의 차 |

---

## A-7. 증착

| 약어/용어 | 뜻 |
|-----------|-----|
| **CVD / PVD** | Chemical / Physical Vapor Deposition |
| **APCVD / LPCVD / PECVD / SACVD / HDP-CVD / FCVD** | 압력·에너지·방식별 CVD |
| **ALD / PEALD / ASD** | Atomic Layer Deposition / Plasma Enhanced / Area Selective |
| **GPC** | Growth Per Cycle (ALD 사이클당 증착량) |
| **Conformality / Step coverage** | 컨포멀리티 / 단차 피복성 |
| **Gap fill** | 갭필(틈 채움) |
| **Precursor** | 전구체 |
| **Epi / SEG / CDE** | Epitaxy / Selective Epitaxial Growth / Cyclic Deposition-Etch |
| **CESL** | Contact Etch Stop Layer (응력 인가 목적 포함) |
| **Low-k / SiCOH** | 저유전막 |
| **Porogen / UV cure** | 기공 형성제 / UV 경화 |
| **Pre-coat** | 챔버 내벽 사전 코팅 |

---

## A-8. 금속배선

| 약어/용어 | 뜻 |
|-----------|-----|
| **Sputter / Magnetron** | 스퍼터링 / 마그네트론 |
| **IMP / SIP / HiPIMS** | Ionized Metal Plasma / Self-Ionized Plasma / High Power Impulse Magnetron Sputtering |
| **Collimator / Long throw** | 지향성 확보 기법 |
| **Re-sputter** | 재스퍼터(바이어스로 재분배) |
| **Target / Backing plate** | 스퍼터 타겟 / 지지판 |
| **Burn-in** | 신품 타겟 길들이기 |
| **Poisoning** | 반응성 스퍼터에서 타겟 표면 화합물화 |
| **Degas / Preclean** | 탈기 / 사전 세정 챔버 |
| **Barrier / Liner / Seed** | 확산 방지막 / 밀착·젖음층 / 도금 종자층 |
| **Damascene / Dual damascene** | 다마신 공정 |
| **ECP / ECD** | Electro-Chemical Plating/Deposition (전기도금) |
| **Superfill / CEAC** | 보텀업 충진 / 곡률 기반 촉진제 농축 |
| **Accelerator / Suppressor / Leveler** | 도금 첨가제 3종 |
| **Overburden** | 도금 여분 두께 |
| **EM / SM** | Electromigration / Stress Migration |
| **BTA** | Cu 부식 억제제 |
| **Salicide** | Self-Aligned Silicide |
| **RMG** | Replacement Metal Gate |
| **WF₆ / MoO₂Cl₂ / TMA** | 대표 금속·절연 전구체 |
| **Volcano defect** | W-CVD에서 배리어 결함 기인 융기 결함 |

---

## A-9. 이온주입

| 약어/용어 | 뜻 |
|-----------|-----|
| **Dose** | 도즈(단위면적당 이온 수) |
| **Energy** | 에너지(주입 깊이 결정) |
| **Rp** | Projected Range (투사 비정) |
| **Analyzer magnet / Resolving slit** | 질량 분석 마그넷 / 분해 슬릿 |
| **Decel mode** | 감속 모드(저에너지 구현) |
| **Energy contamination** | 에너지 오염 |
| **Charge exchange** | 전하 교환 |
| **Faraday cup** | 빔 전류 측정기 |
| **PFG** | Plasma Flood Gun (차징 중화) |
| **Channeling** | 결정 채널링 |
| **Tilt / Twist** | 기울임 / 회전 각도 |
| **PAI** | Pre-Amorphization Implant |
| **TED** | Transient Enhanced Diffusion |
| **PLAD / PIII** | Plasma Doping / Plasma Immersion Ion Implantation |
| **USJ** | Ultra Shallow Junction |
| **Rs** | Sheet Resistance (시트 저항) |

---

## A-10. CMP · 세정

| 약어/용어 | 뜻 |
|-----------|-----|
| **CMP** | Chemical Mechanical Planarization |
| **MRR / RR** | Material Removal Rate |
| **Platen / Carrier head** | 정반 / 캐리어 헤드 |
| **Retaining ring** | 리테이닝 링 |
| **Conditioner / Break-in** | 패드 컨디셔너 / 새 패드 길들이기 |
| **Dishing / Erosion** | 디싱 / 에로전 |
| **Slurry** | 슬러리(연마 입자 + 화학) |
| **Ceria / Silica** | 세리아/실리카 연마 입자 |
| **STI** | Shallow Trench Isolation |
| **RCA clean / SC1 / SC2** | 표준 세정 체계 |
| **SPM (Piranha)** | H₂SO₄+H₂O₂ 유기물 제거 |
| **DHF / BOE** | 희석 HF / 버퍼 산화막 식각액 |
| **Megasonic** | 메가소닉 세정 |
| **Marangoni dry / IPA dry** | 표면장력 구배 건조 / IPA 치환 건조 |
| **scCO₂** | 초임계 이산화탄소 건조 |
| **Watermark** | 물자국 결함 |
| **Pattern collapse** | 패턴 붕괴 |

---

## A-11. 계측 · 검사 · 테스트

| 약어/용어 | 뜻 |
|-----------|-----|
| **CD-SEM** | 선폭 측정 전자현미경 |
| **OCD / Scatterometry** | 광학 임계치수 계측 |
| **Ellipsometer** | 편광 기반 막 두께 계측 |
| **XRF / XRD / XRR / SAXS** | X선 기반 계측들 |
| **4PP** | 4점 탐침 |
| **AFM** | 원자간력 현미경 |
| **IBO / DBO** | Image / Diffraction Based Overlay |
| **BF / DF** | Bright Field / Dark Field 검사 |
| **EBI** | E-beam Inspection |
| **ADC** | Automatic Defect Classification |
| **EDX/EDS** | 에너지 분산 X선 분광(조성 분석) |
| **TXRF / VPD-ICPMS** | 표면 금속 오염 분석 |
| **Gauge R&R** | 측정 시스템 반복·재현성 |
| **EDS (test)** | Electrical Die Sorting (웨이퍼 테스트) ※ EDX와 구분 |
| **WAT / PCM** | Wafer Acceptance Test / Process Control Monitor |
| **ATE / Prober / Probe card** | 자동 시험 장비 / 프로버 / 프로브 카드 |
| **KGD** | Known Good Die |
| **SLT** | System Level Test |
| **Binning** | 등급 분류 |

---

## A-12. 패키징

| 약어/용어 | 뜻 |
|-----------|-----|
| **BG** | Back Grinding (웨이퍼 박화) |
| **DAF** | Die Attach Film |
| **Stealth dicing** | 레이저 내부 개질 다이싱 |
| **Laser grooving** | 레이저 선행 절단(스크라이브 층 제거) |
| **Plasma dicing** | 식각 다이싱 |
| **FC** | Flip Chip |
| **TCB** | Thermo-Compression Bonding |
| **NCF / NCP** | Non-Conductive Film / Paste |
| **TC-NCF** | TCB + NCF 방식 |
| **MR-MUF** | Mass Reflow + Molded Underfill |
| **CUF / MUF** | Capillary / Molded Underfill |
| **HB** | Hybrid Bonding (Cu-Cu 직접 접합) |
| **W2W / D2W** | Wafer to Wafer / Die to Wafer |
| **TSV** | Through Silicon Via |
| **KOZ** | Keep Out Zone (TSV 주변 소자 금지 영역) |
| **Cu pumping** | 어닐 중 Cu 돌출 현상 |
| **RDL** | Redistribution Layer (재배선층) |
| **FO-WLP / FO-PLP** | Fan-Out Wafer / Panel Level Package |
| **2.5D / 3D** | 인터포저 실장 / 수직 적층 |
| **Interposer** | 인터포저(중간 배선 기판) |
| **EMC** | Epoxy Molding Compound |
| **PMC** | Post Mold Cure |
| **Warpage** | 휨 |
| **Delamination** | 박리 |
| **AXI / SAT(SAM)** | 자동 X-ray 검사 / 초음파 단면 검사 |
| **Handler / Socket** | 테스트 핸들러 / 소켓 |
| **Burn-in** | 초기 불량 선별 시험 |
| **MSL** | Moisture Sensitivity Level (흡습 등급) |
| **UBM** | Under Bump Metallization |
| **Coplanarity** | 범프/볼 높이 평면도 |

---

## A-13. 헷갈리기 쉬운 약어 3쌍

| 약어 | 의미 1 | 의미 2 | 구분법 |
|------|--------|--------|--------|
| **PM** | Process Module(챔버) | Preventive Maintenance(정비) | "PM3에서" = 챔버, "PM 들어간다" = 정비 |
| **APC** | Advanced Process Control | Auto Pressure Control(밸브) | 데이터 문맥 vs 진공 문맥 |
| **EDS** | Electrical Die Sorting(테스트) | Energy Dispersive Spectroscopy(조성 분석) | 테스트 공정 vs 분석 장비 |
| **DUV vs Deep-EUV** | DUV = 248/193 nm | "Deep-EUV"는 표준 용어가 아님 | [03장](03-photolithography.md) 0절 참조 |

> 다음: [부록 B. 장비 벤더 지도](appendix-B-vendor-map.md)
</content>
