Repository: kgaeun0118/AI_Service

# 반도체 장비 총서 (Semiconductor Equipment Handbook)

> **"공정을 배웠는데 장비는 모른다"** 는 사람을 위한 기본서.
> 8대 공정 + 후공정(패키징/테스트) 장비를 **구조 → 부품 → 원리 → 공정 영향 → 발전사 → 실무 관리** 순서로 파고듭니다.

---

## 0. 이 총서는 무엇인가

대부분의 반도체 입문서는 **공정(process)** 을 설명합니다. "산화막을 성장시킨다", "포토레지스트를 노광한다" 같은 식입니다.
그런데 현장에서 엔지니어가 실제로 마주하는 대상은 공정이 아니라 **장비(equipment)** 입니다.

- 산화막 두께가 1 % 틀어졌을 때 만지는 것은 "산화 공정"이 아니라 **퍼니스의 3번 존 히터 세팅과 보트 회전 속도** 입니다.
- 패턴 CD가 흔들릴 때 보는 것은 **포커스 링 두께, 챔버 wall 온도, RF 매처 포지션** 입니다.
- 수율이 떨어질 때 원인은 대개 레시피가 아니라 **소모성 부품의 수명, 진공 누설, 파티클, 반송 아암의 미세 미스얼라인** 입니다.

이 총서는 **"장비를 하나도 모르는 사람"** 을 기준으로 씁니다. 그래서 다음을 지킵니다.

| 원칙 | 실제 서술 방식 |
|------|----------------|

File: docs/equipment-handbook/appendix-B-vendor-map.md
# 부록 B. 장비 벤더 지도 — 누가 무엇에 강하고, 왜 강한가

> 목적: 장비 이름을 들었을 때 "어느 공정, 어느 회사" 정도가 바로 떠오르게 하는 것.
> 주의: 시장 점유율·순위는 해마다 바뀌고 자료마다 다릅니다. 이 문서는 **"어떤 영역에서 이름이 알려져 있는가"** 수준으로만 적고, 구체적 수치는 싣지 않습니다. 최신 현황은 각 사 IR 자료·업계 리포트로 확인하세요.

---

## B-1. 공정별 대표 벤더 개요

| 공정 영역 | 잘 알려진 벤더(알파벳/가나다 순 무관) | 비고 |
|-----------|-----------------------------------|------|
| **노광(리소)** | **ASML**(EUV·ArF-i 등), Canon, Nikon | EUV는 ASML이 유일 공급. i-line/KrF 및 나노임프린트 등은 Canon·Nikon |
| **트랙(코터/디벨로퍼)** | **Tokyo Electron(TEL)**, SCREEN | 스캐너와 링크되는 필수 장비 |
| **식각** | **Lam Research**, **Tokyo Electron**, **Applied Materials**, Hitachi High-Tech, 세메스 | 유전막/컨덕터/HAR별로 강점 분화 |
| **CVD/ALD** | **Applied Materials**, **Lam Research**, **Tokyo Electron**, **ASM International**, Kokusai Electric(배치), Wonik IPS, 주성엔지니어링, Jusung/EUGENE | ALD는 ASM·AMAT·TEL·Lam 및 국내사 경쟁 |
| **PVD(금속)** | **Applied Materials**, Evatec, ULVAC, 국내 중소 | AMAT의 전통적 강세 영역 |
| **도금(ECP)** | **Lam Research**, **Applied Materials**, ACM Research, Ebara | 패키징 도금 포함 |
| **이온주입** | **Applied Materials**, Axcelis, SMIT(신규) | Axcelis는 전력·특수 영역 강세 |
| **열처리(퍼니스/RTP)** | **Kokusai Electric**, **Tokyo Electron**, **Applied Materials**(RTP), SCREEN, Veeco(레이저 어닐), 국내사 | 배치 퍼니스는 일본계 전통 강세 |
| **CMP** | **Applied Materials**, **Ebara**, ACM, KCTech | KCTech은 국내 CMP·세정 |
| **세정** | **SCREEN**, **Tokyo Electron**, Lam, ACM Research, 세메스, KCTech | 싱글 웨이퍼 세정 경쟁 |
| **계측/검사** | **KLA**, ASML(계측 사업 포함), Onto Innovation, Hitachi High-Tech(CD-SEM), Nova, Camtek, Park Systems(AFM) | KLA가 검사·계측 전반에서 폭넓음 |
| **테스트(ATE)** | **Advantest**, **Teradyne** | 메모리/로직 테스터 |
| **프로버** | **Tokyo Electron**, Tokyo Seimitsu(Accretech), SEMES 등 | |
| **프로브 카드** | FormFactor, MJC(Micronics Japan), Technoprobe, 국내 여러 업체 | MEMS 카드 중심 |
| **패키징(본더/다이서)** | **ASMPT**, **BESI**, Kulicke & Soffa, Shinkawa, DISCO(다이싱/그라인딩), Tokyo Seimitsu, 한미반도체, 한화세미텍 | 하이브리드 본더는 BESI·ASMPT·EVG/SUSS 등 경쟁 |
| **웨이퍼 본딩(임시/영구/하이브리드)** | EV Group(EVG), SUSS MicroTec, BESI, ASMPT | W2W는 EVG/SUSS 전통 강세 |
| **다이싱/그라인딩** | **DISCO**, Tokyo Seimitsu | DISCO의 전통적 강세 |
| **핸들러** | Advantest, Cohu, 테크윙, 세메스 | |
| **웨이퍼(소재)** | 신에츠, SUMCO, SK실트론, GlobalWafers, Siltronic | 장비는 아니지만 계통 이해에 필요 |

---

## B-2. "왜 그 회사가 강한가" — 구조적 이유

| 벤더 유형 | 강함의 원천 |
|-----------|-------------|
| **ASML (EUV)** | 광원(Cymer 인수), 광학(Zeiss와의 독점적 협력), 스테이지·제어, 수십 년 축적된 결상 노하우. 어느 하나만 있어도 안 되는 **복합 시스템 통합력**이 진입장벽 |
| **Applied Materials** | 폭넓은 포트폴리오(증착·식각·PVD·CMP·임플란트·RTP·계측)와 클러스터 플랫폼(Endura/Producer 등)의 표준화. "여러 공정을 한 플랫폼에" |
| **Lam Research** | 식각(특히 HAR·컨덕터)과 증착·도금의 조합. 3D NAND·DRAM 공정 스케일링과 함께 성장 |
| **Tokyo Electron** | 트랙(코터/디벨로퍼) 사실상 표준 + 식각·증착·세정·프로버까지 넓은 커버 |
| **ASM International** | ALD 선도. 초박막·고유전막·스페이서 시대에 수요 급증 |
| **KLA** | 검사·계측 데이터가 곧 수율 엔지니어링. 알고리즘·감도·레퍼런스 데이터베이스의 누적 효과 |
| **DISCO** | 블레이드·그라인딩 휠 등 **소모품까지 수직 통합**. 절단·연삭의 노하우가 소모재에 담김 |
| **Ebara** | 진공펌프(드라이 펌프)와 CMP를 동시에. 유체·회전기계 기반 기술 |
| **Advantest / Teradyne** | 테스터는 하드웨어 + 테스트 프로그램 생태계. 전환 비용이 매우 큼 |
| **EVG / SUSS** | 웨이퍼 본딩·정렬의 정밀 기계·광학. 하이브리드 본딩 시대에 재조명 |

> **패턴**: 강한 벤더의 공통점은 ① **소모품/서비스까지 수직 통합**(장비 판매 후에도 수익과 데이터 확보),
> ② **플랫폼화**(같은 메인프레임에 여러 챔버), ③ **고객 팹과의 공동 개발 이력**(레시피 노하우 축적)입니다.
> 반도체 장비 산업의 진입장벽은 기계 그 자체가 아니라 **"양산에서 검증된 이력"** 입니다.

---

## B-3. 소모품·부품·서비스 생태계 (실무에서 더 자주 만나는 회사들)

| 영역 | 내용 | 예시 업체 유형 |
|------|------|----------------|
| **내플라즈마 부품/코팅** | Y₂O₃·YOF 용사 코팅, 세라믹 부품, 재생 | 코미코, 원익QnC, KoMiCo류 세정·코팅 전문사, 국내외 다수 |
| **석영/세라믹** | 퍼니스 튜브, 보트, 윈도우 | 원익QnC, 쿠어스텍, 페로텍 등 |
| **스퍼터 타겟** | 고순도 금속 타겟 제조·본딩 | JX금속, 히타치금속, 프락스에어(린데), 국내사 |
| **CMP 소모품** | 패드, 컨디셔너, 슬러리 | 듀폰(패드), 후지미·캐봇·히타치·삼성계열 슬러리, KCTech 등 |
| **전구체(케미컬)** | ALD/CVD 전구체 | 한솔케미칼, DNF, 사이머(케미컬 아님) 외 다수 특수화학사, Air Liquide·Merck(EMD)·Adeka 등 |
| **가스** | 특수가스·벌크가스 | Linde, Air Liquide, Air Products, 효성·SK머티리얼즈 등 |
| **진공 펌프** | 드라이/터보/크라이오 | Edwards, Ebara, Pfeiffer, Leybold, Kashiyama |
| **RF 전원/매처** | 제너레이터·매칭 | Advanced Energy, Comet, Kyosan, MKS |
| **MFC/밸브/게이지** | 유체 제어 | MKS, Horiba STEC, Fujikin, Brooks, Swagelok |
| **부품 세정/재생** | 초순수 세정·코팅 재생 | 코미코, 원익, 지역별 전문사 |
| **스크러버/저감** | 배기 처리 | Edwards, Ebara, CS클린, 유니셈, GST |

> **취업/실무 관점 팁**: 장비 엔지니어가 일상적으로 가장 많이 접하는 회사는 **완성 장비사**가 아니라 위의 **부품·소모품·세정 협력사**입니다.
> "어느 부품이 어느 회사 것이고, 리드타임이 얼마이며, 재생 품질이 어떤가"를 아는 것이 현장 역량입니다.

---

## B-4. 장비 이름 읽는 법 (플랫폼/모델 네이밍 감각)

장비명은 보통 `[플랫폼] + [챔버/응용]` 형태입니다. 예시 형태만 이해하면 충분합니다.

| 요소 | 의미 | 예 |
|------|------|-----|
| **플랫폼(메인프레임)** | 반송·로드락·제어부 공통 골격 | 진공 클러스터 플랫폼, 대기 플랫폼 |
| **챔버/모듈명** | 실제 공정 수행부 | 식각 챔버, ALD 챔버, PVD 챔버 |
| **세대 표기** | 개선 버전 | "II", "XT", "Gen5" 류 |
| **응용 표기** | 대상 공정 | Oxide Etch, Metal ALD, Cu Plating 등 |

> 즉 "같은 플랫폼 + 다른 챔버" 구성이 흔합니다. 그래서 **플랫폼을 알면 반송·로드락·제어는 공통**이고, 챔버만 새로 배우면 됩니다.
> 이것이 [0-1장](00-1-equipment-literacy.md)에서 "장비는 5개 덩어리"라고 한 것의 실용적 의미입니다.

---

## B-5. 국내(한국) 장비 생태계 개괄

| 영역 | 특징 |
|------|------|
| **종합** | 세메스(삼성 계열, 세정·식각·트랙·패키징 등), 원익IPS(증착), 주성엔지니어링(증착/ALD), KCTech(CMP·세정), 한미반도체·한화세미텍(패키징 본더), 제우스, 테스, 유진테크(증착), AP시스템(레이저) 등 |
| **강점 형성 경로** | 국내 팹과의 밀착 개발 → 특정 공정·특정 층에서 국산화 → 점진적 확대 |
| **부품·소모품** | 코미코, 원익QnC, 하나머티리얼즈, 티씨케이(SiC 부품) 등 — 세라믹·석영·SiC·코팅 영역에서 글로벌 공급 |
| **현실적 구도** | 최첨단 리소·계측은 해외 의존, 증착·식각·세정·CMP·패키징 일부에서 국산 비중 확대 중 |

---

## B-6. 장비 선정(구매) 시 실제로 보는 항목

장비 엔지니어·공정 엔지니어가 신규 장비를 평가할 때 보는 체크리스트입니다.

| 항목 | 질문 |
|------|------|
| **공정 성능** | 목표 스펙(두께/CD/균일도/선택비)을 재현 가능하게 만족하나? 마진은? |
| **재현성/매칭** | 챔버 간·장비 간 편차가 관리 가능한가? |
| **처리량(WPH)** | 실제 레시피 기준(공표 스펙이 아니라) 처리량은? |
| **가동률** | MTBF/MTTR, PM 주기와 PM 소요 시간 |
| **CoO** | 소모품 비용, 케미컬/가스 사용량, 전력, 부품 국산화·재생 가능성 |
| **확장성** | 차세대 노드·다른 응용으로 전환 가능한가? |
| **데이터/제어** | 트레이스 데이터 제공 범위(FDC/VM 가능성), 인터페이스 표준 준수 |
| **안전/규제** | SEMI S2/S8, 배기·저감 대응, PFC 저감 |
| **서비스** | 현지 엔지니어, 부품 재고·리드타임, 원격 진단 |
| **레퍼런스** | 다른 팹의 양산 실적 — 실무에서 가장 무겁게 보는 항목 |

> 다음: [부록 C. 사진·영상·자료 출처](appendix-C-image-sources.md)
</content>

File: docs/equipment-handbook/appendix-D-troubleshooting.md
# 부록 D. 트러블슈팅 치트시트 (전 공정 통합)

> 사용법: 증상으로 찾고 → 확인 순서를 따라가고 → 해당 장으로 넘어가 원리를 확인합니다.
> 원칙: **유틸리티 → 반송/척킹 → 가스/진공 → 플라즈마/에너지 → 소모품 → 레시피 → 계측** 순서로 의심합니다.

---

## D-0. 모든 트러블의 첫 5분 — 공통 절차

```
 ① 안전 확인: 가스 경보·이상 소음·이상 냄새·누액 → 있으면 즉시 조치/보고 (진단보다 안전 우선)
 ② 언제부터인가: 알람 발생 시각 ↔ 변경 이력(PM, 부품 교체, 레시피 수정, 유틸리티 작업) 대조
     ★ 트러블 원인 1위는 "무엇이 바뀌었는가" 이다
 ③ 범위 확인: 특정 챔버만? 전체 장비? 특정 로트/제품만? 특정 슬롯만?
 ④ 유틸리티 확인: PCW 온도/유량, CDA 압력, 배기 차압, N₂ 압력, 전원
 ⑤ 재현성 확인: 더미 웨이퍼로 재현되는가? (재현 안 되면 웨이퍼/제품 기인)
```

**공간축으로 원인 범위 좁히기**

| 편차 형태 | 의심 범위 |
|-----------|-----------|
| 웨이퍼 내(센터-엣지, 방향성) | 챔버 내부: 가스 분포, 온도, 링/전극, 플라즈마 대칭 |
| 웨이퍼 간(로트 내 순서 의존) | 챔버 상태 변화(열/퇴적), 첫 장 효과, 아웃개싱 |
| 챔버 간(PM3만) | 소모품 수명 위치, 갭/링 실측, 센서 캘, seasoning |
| 장비 간 | 툴 매칭, 캘 표준, 부품 리비전 |
| 특정 슬롯/FOUP | 반송·FOUP 오염 |
| 특정 제품만 | 패턴 밀도·개구율 의존(장비 문제 아닐 수 있음) |

---

## D-1. 진공 · 가스 계통

| 증상 | 1순위 의심 | 확인 순서 | 참조 |
|------|-----------|-----------|------|
| 베이스 압력 미달(시간 지나며 개선) | 아웃개싱/가상 누설 | 펌프다운 커브 → RGA(m/z 18 지배) → 베이킹/퍼지 | [0-2](00-2-vacuum.md) |
| 베이스 압력 미달(시간 무관) | 실 누설 | He 리크 테스트(최근 PM 부위부터) → 슬릿밸브 O링·뷰포트·피팅 | [0-2](00-2-vacuum.md) |
| 공정압 흔들림 | APC/CDG/MFC | APC 개도 로그(끝단 포화 여부) → CDG 제로 → MFC ROR | [0-3](00-3-gas-and-fluids.md) |
| APC 개도가 점점 열림 | 배기 능력 저하(파우더/펌프) | 트랩·포어라인·드라이 펌프 전류/퍼지 유량 | [0-3](00-3-gas-and-fluids.md) |
| 터보펌프 트립 | PCW, 파우더, 급압상승 | 인터락 이력 → 냉각수 → 밸런스 | [0-2](00-2-vacuum.md) |
| 크라이오 회복 지연 | 흡착기·He 압축기 | 1/2단 온도 트렌드, 재생 주기 | [0-2](00-2-vacuum.md) |
| 두께/식각률 서서히 감소 | MFC 드리프트, 앰플 depletion | ROR 검증, 앰플 온도/잔량 | [0-3](00-3-gas-and-fluids.md) |
| 파티클 + 특정 스텝 | 기상 반응 / cold spot 응축 | 듀얼채널 확인, 히팅 자켓 온도 맵 | [0-3](00-3-gas-and-fluids.md) |
| 밸브 고착 | 응축·부식 | 라인 온도, 퍼지 시퀀스 이력 | [0-3](00-3-gas-and-fluids.md) |

---

## D-2. 플라즈마 · RF

| 증상 | 의심 | 확인 | 참조 |
|------|------|------|------|
| 점화 실패(no strike) | 압력·가스·매처 프리셋·접지 | 점화 스텝 조건, 매처 초기 포지션, RF 케이블/접지 | [0-4](00-4-plasma-and-rf.md) |
| 반사 파워 상승 | 매처, 부품 변화, 케이블 | 매처 튜닝 범위, C1/C2 포지션 트렌드, 케이블 경로 | [0-4](00-4-plasma-and-rf.md) |
| 매처 포지션이 평소와 다름 | 챔버 내부 상태 변화 | 퇴적물/부품 마모/접지 → 결과가 아직 정상이어도 조치 검토 | [0-7](00-7-sensors-and-control.md) |
| 아킹 알람 | 파티클·퇴적물·날카로운 부위·타겟 노듈 | 아크 카운트, 부품 표면, 펄스DC 설정 | [0-4](00-4-plasma-and-rf.md) |
| 웨이퍼 한쪽 방향 편차 | 접지 불량, 배기 비대칭, 부품 편마모 | 접지 가스켓, 배기 링, 부품 실측 | [0-4](00-4-plasma-and-rf.md) |
| 하부 소자 손상(누설↑) | 바이어스 과다, 차징, VUV | 파워 하향, 펄싱, 다운스트림 전환 | [04](04-etch.md) |

---

## D-3. 척 · 온도

| 증상 | 의심 | 확인 | 참조 |
|------|------|------|------|
| He 누설률 상승 | ESC 유전체 마모, 웨이퍼 휨, 백사이드 파티클 | 더미 재현, 척 표면 검사, warpage 측정 | [0-5](00-5-thermal-and-chuck.md) |
| 디척킹 실패 | 잔류 전하, 시퀀스 | 역극성 펄스/대기시간, 척 온도 | [0-5](00-5-thermal-and-chuck.md) |
| 엣지만 결과 이상 | 엣지 링 마모, 엣지 히터 존, 웨이퍼 휨 | 링 두께 실측, 존 파워, He 누설 | [04](04-etch.md), [0-8](00-8-parts-and-consumables.md) |
| 국부 hot spot | He 홀 막힘, 척 이물 | 척 육안, He 유량 | [0-5](00-5-thermal-and-chuck.md) |
| 설정 같은데 결과 다름 | 칠러 실제 온도/유량, 센서 드리프트 | 칠러 실측, thermal wafer 검증 | [0-5](00-5-thermal-and-chuck.md) |
| RTP 웨이퍼 간 편차 | 파이로미터 방사율(뒷면 막 변경), 윈도우 오염 | 제품 이력, 윈도우 청소, 보정 테이블 | [02](02-oxidation-diffusion-thermal.md) |
| 퍼니스 T/C/B 편차 | 존 세팅, 가스 depletion, 노즐 | 존 오프셋, 노즐 점검, 유량 | [02](02-oxidation-diffusion-thermal.md) |
| 웨이퍼 슬립/파손(RTP) | 승온율, 엣지 링, 서포트 | 램프율 하향, 링 상태 | [02](02-oxidation-diffusion-thermal.md) |

---

## D-4. 반송

| 증상 | 의심 | 확인 | 참조 |
|------|------|------|------|
| 미스픽/픽 실패 | 티칭, 존재 센서, FOUP 안착 | 센서 신호, 티칭 값, 클램프 | [0-6](00-6-wafer-handling.md) |
| 반복 슬립 | 가속도, 블레이드 패드 마모 | 속도 파라미터, 패드 교체 | [0-6](00-6-wafer-handling.md) |
| 매핑 에러(크로스 슬롯) | FOUP 내 기울어짐, 센서 오염 | FOUP 상태, 센서 청소 | [0-6](00-6-wafer-handling.md) |
| E84 에러 | OHT-로드포트 광통신 | 센서 청소·정렬 | [0-6](00-6-wafer-handling.md) |
| 웨이퍼 파손 다발 | 리프트 핀 높이, 디척, 잔여 파편 | 핀 레벨링, 파편 수색, 전수 점검 | [0-6](00-6-wafer-handling.md) |
| 백사이드 파티클 → 디포커스 | 척/블레이드/핀 오염 | 백사이드 검사, 관련 부품 청소 | [03](03-photolithography.md) |

---

## D-5. 파티클 · 결함 (통합 진단표)

| 맵 패턴 | 유력 원인 | 다음 확인 |
|---------|-----------|-----------|
| 전면 랜덤, 미세 | 기상 반응, 케미컬/환경, 필터 | 스텝 분리 테스트, 필터 이력 |
| 랜덤 + 군집, 크기 큼 | 퇴적막 박리(flaking) | 누적 두께 카운트, 클린 주기 |
| 엣지 편중 | 엣지 링/척/베벨/반송 | 부품 실측, 베벨 세정 |
| 링/방사형 | 노즐 스캔, 회전, 가스 흐름 | 스캔 프로파일, 회전 확인 |
| 특정 방향(6시 등) | 접지·배기 비대칭, 특정 노즐 | 챔버 대칭성 점검 |
| 동일 다이 동일 좌표 반복 | **마스크(레티클)** | 마스크 검사·세정 |
| 특정 슬롯/FOUP만 | FOUP·반송 스테이션 | FOUP 교체 테스트 |
| 백사이드 | 척/핀/블레이드 | 백사이드 검사 |
| PM 직후 급증 | 세정 불량, O링 홈 잔류, seasoning 부족 | 부품 이력, 더미 수 증가 |

**조성(EDX)으로 부품 지목**

| 검출 원소 | 유력 발생원 |
|-----------|-------------|
| Y | 이트리아 코팅(식각 챔버 부품) |
| Al + F | 아노다이징 침식(AlF₃) |
| Si + O | 석영/산화막 퇴적물 |
| C (+ F) | 폴리머, O링, 레지스트 |
| Cu | Cu 오염(도금·베벨 관리 실패) |
| Fe/Cr/Ni | 스테인리스 부품·공구 |
| Ti/Ta/W | PVD 타겟·실드 퇴적물 |
| Ca/Na/K | 인적 오염, 케미컬·물 |

---

## D-6. 공정별 대표 증상 → 의심 (요약)

### 리소
| 증상 | 의심 | 참조 |
|------|------|------|
| 국부 CD 이상/흐림 | 웨이퍼 백사이드 파티클, 척 오염 | [03](03-photolithography.md) |
| 전체 CD 시프트 | 도즈 드리프트, PEB 온도, 레지스트 로트 | [03](03-photolithography.md) |
| CD 산포 증가(랜덤) | 확률효과, 필터/현상 | [03](03-photolithography.md) |
| 오버레이 급악화 | 척킹/백사이드/웨이퍼 변형 | [03](03-photolithography.md) |
| 오버레이 서서히 악화 | 렌즈·레티클 가열, 드리프트 | [03](03-photolithography.md) |
| 이머전 원형 결함 | 기포, 후드 회수 | [03](03-photolithography.md) |
| T-top / footing | AMC(아민), 하부막 | [03](03-photolithography.md) |
| 패턴 붕괴 | 종횡비·건조·린스 | [09](09-cleaning.md) |

### 식각
| 증상 | 의심 | 참조 |
|------|------|------|
| 엣지 CD 드리프트 | 포커스/에지 링 마모 | [04](04-etch.md) |
| 전체 식각률 감소 | 챔버 상태·전극 소모·MFC | [04](04-etch.md) |
| 종점 미검출 | 윈도우 오염, 개구율, 임계값 | [04](04-etch.md) |
| 바닥 잔류 | 폴리머 과다, 부산물 배출 | [04](04-etch.md) |
| 보잉/트위스팅 | 이온 에너지 분포, 차징 | [04](04-etch.md) |
| 노칭 | 차징 | [04](04-etch.md) |
| Al 부식 | Cl 잔류 + 수분 | [04](04-etch.md) |

### 증착
| 증상 | 의심 | 참조 |
|------|------|------|
| 두께 서서히 감소 | 앰플 depletion, MFC, 샤워헤드 | [05](05-deposition-cvd-ald.md) |
| ALD GPC 변동 | 퍼지 부족, 전구체 과공급, 벽 온도 | [05](05-deposition-cvd-ald.md) |
| 갭필 보이드 | 오버행(수송 지배), D/S 비 | [05](05-deposition-cvd-ald.md) |
| 막 박리/크랙 | 응력, 밀착 | [05](05-deposition-cvd-ald.md) |
| 저유전막 k 상승 | 플라즈마·습식 손상, 흡습 | [05](05-deposition-cvd-ald.md) |
| 에피 결함 | 표면 전처리, 오염 | [05](05-deposition-cvd-ald.md) |

### 금속배선
| 증상 | 의심 | 참조 |
|------|------|------|
| 컨택 저항 급증 | 프리클린 불량, 대기 노출 | [06](06-metallization-pvd-ecp.md) |
| 합금 조성 이상 | 타겟 번인 부족, 타겟 과열 | [06](06-metallization-pvd-ecp.md) |
| 증착률 드리프트 | 타겟 에로전, 실드 퇴적 | [06](06-metallization-pvd-ecp.md) |
| 도금 보이드 | 프리웨트 기포, 시드 불연속, 첨가제 | [06](06-metallization-pvd-ecp.md) |
| 도금 엣지 편중 | 컨택 링, 전류 분포 | [06](06-metallization-pvd-ecp.md) |
| W 볼케이노 | 배리어 결함 | [06](06-metallization-pvd-ecp.md) |
| 실리사이드 Rs 이상 | RTA 온도, 프리클린 | [06](06-metallization-pvd-ecp.md) |

### 임플란트
| 증상 | 의심 | 참조 |
|------|------|------|
| Rs 전체 오프셋 | 도즈 캘, 패러데이 컵 | [07](07-ion-implantation.md) |
| Rs 스트라이프 | 스캔 파형/속도 | [07](07-ion-implantation.md) |
| 좌우 비대칭 | 틸트/트위스트, 섀도잉 | [07](07-ion-implantation.md) |
| 접합 깊은 꼬리 | 채널링 또는 에너지 오염 | [07](07-ion-implantation.md) |
| 게이트 파괴 | 차징(PFG) | [07](07-ion-implantation.md) |
| 빔 전류 점진 저하 | 소스 수명 | [07](07-ion-implantation.md) |

### CMP
| 증상 | 의심 | 참조 |
|------|------|------|
| MRR 점진 감소 | 패드 마모/글레이징, 컨디셔너 | [08](08-cmp.md) |
| 엣지 제거율 이상 | 리테이닝 링 마모 | [08](08-cmp.md) |
| 스크래치 증가 | 슬러리 응집, 디스크 다이아몬드 탈락 | [08](08-cmp.md) |
| 잔류(금속/배리어) | 오버폴리시 부족, 종점 | [08](08-cmp.md) |
| 디싱/에로전 과다 | 압력·시간·패턴 밀도 | [08](08-cmp.md) |

### 세정
| 증상 | 의심 | 참조 |
|------|------|------|
| 패턴 붕괴 | 건조 방식, 메가소닉 | [09](09-cleaning.md) |
| 워터마크 | 건조 불량, 잔류 수분 | [09](09-cleaning.md) |
| 링 형태 결함 | 노즐 스캔, 회전수 | [09](09-cleaning.md) |
| 금속 오염 잔류 | 케미컬 수명, 탱크 오염 | [09](09-cleaning.md) |
| 산화막 손실 과다 | DHF 농도/시간 | [09](09-cleaning.md) |

### 계측·테스트
| 증상 | 의심 | 참조 |
|------|------|------|
| 측정 산포 급증 | **계측기 우선 의심** | [10](10-metrology-inspection-test.md) |
| 두께값이 실제와 다름 | 광학 모델, 하부막 변경 | [10](10-metrology-inspection-test.md) |
| CD-SEM 반복 측정 감소 | 레지스트 수축 | [10](10-metrology-inspection-test.md) |
| 결함 수 급감 | 검사 감도 설정 오류 | [10](10-metrology-inspection-test.md) |
| 테스트 수율 저하 | 소켓/프로브 접촉 | [10](10-metrology-inspection-test.md) |

### 패키징
| 증상 | 의심 | 참조 |
|------|------|------|
| 다이 크랙 | 연삭 손상층, 이젝터 핀, 본딩 하중 | [11](11-packaging.md) |
| 다이싱 칩핑 | 블레이드 마모, 냉각, 속도 | [11](11-packaging.md) |
| 와이어 논스틱 | 패드 오염, 초음파/온도, 캐필러리 | [11](11-packaging.md) |
| 솔더 보이드 | 리플로우 프로파일, 플럭스 | [11](11-packaging.md) |
| 박리(delamination) | 밀착, 워피지, 흡습 | [11](11-packaging.md) |
| 하이브리드 본딩 미접합 | 파티클, 리세스, 활성화, 어닐 | [11](11-packaging.md) |
| TSV 보이드 | 도금 첨가제, 시드 | [11](11-packaging.md) |

---

## D-7. "이건 장비 문제가 아닐 수 있다" 체크리스트

트러블슈팅에서 시간을 가장 많이 낭비하는 경우가 **장비가 아닌 것을 장비 문제로 본 것**입니다.

| 확인 | 왜 |
|------|-----|
| 계측 재현성(게이지 R&R) | 측정 산포를 공정 산포로 오인 |
| 제품/패턴 변경 | 개구율·패턴 밀도가 바뀌면 같은 레시피에서도 결과가 다름 |
| 이전 공정 이력 | 앞 공정의 두께·막질 변화가 이 공정 결과로 나타남 |
| 재료 로트 변경 | 레지스트·슬러리·전구체·타겟·테이프 로트 |
| 유틸리티 작업 | 팹 공사, 냉각수·배기 계통 작업 |
| 소프트웨어/레시피 변경 | 변경 관리 기록 확인 |
| Q-time 초과 | 대기 시간 경과로 산화·오염 |
| 환경(온습도·AMC) | 특히 포토 |

---

## D-8. 보고 양식(에스컬레이션할 때)

```
 [장비/챔버]  ETCH-02 / PM3
 [발생 시각]  2026-09-28 14:20 ~ 현재
 [증상]       엣지 3 mm CD가 기준 대비 +1.8 nm, 센터 정상
 [범위]       PM3만. PM1/2/4 정상. 특정 제품 무관(더미에서도 재현)
 [변경 이력]  9/27 22:00 포커스 링 교체(재생품 R3), 이후 seasoning 25장
 [확인한 것]  He 누설률 정상, APC 개도 +2 %, 매처 C2 포지션 평소 대비 이동,
              링 두께 실측 결과 사양 하한
 [가설]       재생 링 두께 편차로 엣지 전기장 변화
 [요청]       신품 링으로 교체 후 재평가 승인 / 재생 로트 R3 전수 실측
```

> 좋은 보고의 조건: **① 시각, ② 범위(어디까지/어디만), ③ 변경 이력, ④ 이미 확인한 것, ⑤ 가설, ⑥ 요청**.
> 이 6개가 있으면 누가 받아도 다음 단계를 바로 정할 수 있습니다.

> 다음: [부록 E. 90일 학습 로드맵](appendix-E-90day-roadmap.md)
</content>

File: docs/equipment-handbook/appendix-E-90day-roadmap.md
# 부록 E. 90일 학습 로드맵 — 완전 초보에서 장비 대화가 되는 상태까지

> 대상: 장비를 하나도 모르는 상태에서 시작하는 사람(신입, 전공 무관 입문자, 면접 준비자).
> 목표: 90일 후 **"장비 앞에서 무엇을 봐야 하고, 무엇을 물어야 하고, 이상 징후를 어떻게 말해야 하는지"** 아는 상태.

---

## 전체 설계

```
 [1~30일] 공통 기초 — 진공·플라즈마·열·반송·부품
          → "모든 장비를 같은 틀로 분해하는 능력"
 [31~60일] 공정별 장비 — 리소/식각/증착/금속/임플/CMP/세정/계측
          → "각 장비가 무엇을 못해서 그렇게 생겼는지 설명하는 능력"
 [61~90일] 실무 감각 — 트러블슈팅·PM·데이터·패키징·최신 동향
          → "증상에서 부품을 역추적하고 보고하는 능력"
```

**하루 학습량 기준**: 평일 1 ~ 1.5시간 × 5일 + 주말 정리 1시간 (무리한 계획은 실패합니다)

---

## 1~30일: 공통 기초 (가장 중요한 구간)

> **경고**: 여기를 건너뛰고 공정별 장비로 가면 전부 암기가 됩니다. 반대로 이 구간을 제대로 하면 뒤는 빨라집니다.

| 일자 | 내용 | 산출물(직접 해보기) |
|------|------|---------------------|
| 1 ~ 2 | [0-1 장비를 보는 눈](00-1-equipment-literacy.md) | 장비 5대 구성을 백지에 그리기. 싱글 vs 배치 비교표 직접 작성 |
| 3 ~ 6 | [0-2 진공](00-2-vacuum.md) ★★★ | ① 압력 영역별 λ 계산 5개 ② 펌프 4종 비교표 ③ 실 누설/가상 누설/아웃개싱 구분 설명문 작성 |
| 7 ~ 9 | [0-3 가스와 유체](00-3-gas-and-fluids.md) | MFC 원리 도식 그리기. "cold spot이 왜 문제인가" 5문장 설명 |
| 10 ~ 13 | [0-4 플라즈마와 RF](00-4-plasma-and-rf.md) ★★★ | 시스와 방향성 도식. CCP vs ICP 비교표. 노브-결과-부작용 표 직접 채우기 |
| 14 ~ 16 | [0-5 온도와 척](00-5-thermal-and-chuck.md) | ESC 단면 그리기. "왜 He를 5~30 Torr로 쓰나" 설명 |
| 17 ~ 19 | [0-6 반송과 정렬](00-6-wafer-handling.md) | 웨이퍼 흐름(FOUP→챔버) 손으로 따라 그리기 |
| 20 ~ 22 | [0-7 센서·제어·데이터](00-7-sensors-and-control.md) | 사전 지표 5개 목록화, 각각 "무엇을 예고하는가" |
| 23 ~ 26 | [0-8 부품과 소모품](00-8-parts-and-consumables.md) ★★★ | 공정별 소모품 지도 외우기. seasoning 이유 설명 |
| 27 ~ 28 | [0-9 운영과 안전](00-9-operations-and-safety.md) | OEE/MTBF/MTTR 정의, LOTO 7단계 암기 |
| 29 ~ 30 | 복습 + 용어([부록 A](appendix-A-glossary.md)) A-1 ~ A-4 | 헷갈리는 약어 20개 카드 만들기 |

**30일 체크포인트 — 다음에 답할 수 있어야 함**
1. 스퍼터는 왜 mTorr, 임플란트는 왜 10⁻⁷ Torr인가?
2. 베이스 압력이 안 떨어질 때 누설과 아웃개싱을 어떻게 구분하나?
3. 라디칼과 이온의 역할 차이가 프로파일에 어떻게 나타나나?
4. He 백사이드가 필요한 이유는?
5. 매처 포지션이 왜 진단 데이터인가?
6. Seasoning은 무엇을 복원하는 것인가?

---

## 31~60일: 공정별 장비

| 일자 | 내용 | 산출물 |
|------|------|--------|
| 31 ~ 33 | [01 웨이퍼 제조](01-wafer-manufacturing.md) | CZ 구조 그리기, V/G 개념 설명 |
| 34 ~ 36 | [02 산화·열처리](02-oxidation-diffusion-thermal.md) | 열버짓 진화 연표(퍼니스→RTP→스파이크→ms) 작성 |
| 37 ~ 42 | [03 포토리소그래피](03-photolithography.md) ★★★ (6일 배정) | ① 레일리 식으로 변천사 설명문 1쪽 ② EUV가 진공·반사인 이유 ③ 오버레이 원인 4범주 |
| 43 ~ 46 | [04 식각](04-etch.md) ★★★ | 폴리머 균형 설명, HAR 4대 문제, ALE 사이클 그리기 |
| 47 ~ 50 | [05 증착](05-deposition-cvd-ald.md) ★★ | 반응지배/수송지배로 컨포멀리티 설명, ALD 사이클 그리기 |
| 51 ~ 54 | [06 금속배선](06-metallization-pvd-ecp.md) ★★★ | **증발 vs 스퍼터 조성 문제 설명문**(이 총서의 핵심 질문), 도금 슈퍼필 설명 |
| 55 ~ 56 | [07 이온주입](07-ion-implantation.md) | 도즈식, 에너지 오염 경로, 채널링 대책 |
| 57 ~ 58 | [08 CMP](08-cmp.md) | Preston 식, 디싱/에로전 구분 |
| 59 | [09 세정](09-cleaning.md) | 패턴 붕괴 대책 5계보 |
| 60 | [10 계측·검사](10-metrology-inspection-test.md) | 결함 원인 추적 5단계 암기 |

**60일 체크포인트**
1. 컨택 프린터 → EUV까지 변천을 "무엇이 막혀서"로 설명할 수 있나?
2. EUV가 H₂를 쓰는 3가지 이유를 말할 수 있나?
3. 식각에서 바이어스를 올릴 때 나빠지는 것 2가지를 즉답할 수 있나?
4. ALD가 왜 시간이 아니라 사이클 수인가?
5. **금속마다 증기압이 달라도 스퍼터가 조성을 지키는 이유**를 설명할 수 있나?
6. Cu를 식각하지 않는 이유와 그 결과 생긴 장비는?
7. 디싱과 에로전의 차이는?

---

## 61~90일: 실무 감각

| 일자 | 내용 | 산출물 |
|------|------|--------|
| 61 ~ 64 | [11 패키징](11-packaging.md) ★★★ | HBM 장비 흐름도 직접 그리기, 하이브리드 본딩 시퀀스 설명 |
| 65 ~ 68 | [부록 D 트러블슈팅](appendix-D-troubleshooting.md) ★★★ | 증상 20개를 보고 의심 부품 즉답 훈련(플래시카드) |
| 69 ~ 71 | [부록 A 용어](appendix-A-glossary.md) 전체 | 약어 200개 중 80 % 이상 즉답 |
| 72 ~ 74 | [부록 B 벤더](appendix-B-vendor-map.md) | 공정별 대표 벤더 매칭 암기 |
| 75 ~ 77 | [부록 C](appendix-C-image-sources.md) 활용 — **특허 도면 실습** | 관심 장비 특허 3건을 찾아 도면 부품 번호 해독 |
| 78 ~ 82 | 사례 학습 | 공개 자료(학회 발표, 기사)로 "어떤 문제를 어떤 장비 기술로 풀었나" 사례 3개 정리 |
| 83 ~ 86 | 통합 훈련 | 임의의 장비 하나를 골라 **이 총서의 12절 템플릿으로 직접 정리**(가장 효과 큼) |
| 87 ~ 88 | 자기 점검 질문 전체 풀기 | 각 장 마지막 질문 전부. 막히는 곳만 재독 |
| 89 ~ 90 | 최종 정리 | **A4 2장으로 "장비 총정리 노트"** 만들기 (면접·업무에 그대로 쓰임) |

---

## 훈련법 — 효과 순서대로

| 순위 | 방법 | 이유 |
|------|------|------|
| **1** | **백지에 챔버 단면 그리기** (보지 않고) | 부품 배치와 흐름이 머리에 남는 유일한 방법 |
| **2** | **노브-결과-부작용 표를 직접 채우기** | 현장 대화의 문법. 암기가 아니라 관계 이해 |
| **3** | **증상 → 의심 부품 플래시카드** | 실무에서 바로 쓰임 |
| **4** | **특허 도면 해독** | 무료·정확·무한 공급 |
| **5** | 남에게 설명하기 (또는 글로 쓰기) | 이해의 구멍이 즉시 드러남 |
| 6 | 영상 시청 | 감각 형성에는 좋지만 수동적 |
| 7 | 단순 반복 읽기 | 효율 가장 낮음 |

---

## 면접·평가에서 자주 나오는 질문 30선 (이 총서로 다 답할 수 있음)

**기초**
1. 진공을 잡는 이유를 3가지 이상 말해 보라.
2. 평균자유행정이 공정에 어떤 영향을 주는가?
3. 터보펌프와 크라이오펌프를 비교하라.
4. 플라즈마에서 전자만 뜨거운 이유는?
5. 라디칼과 이온의 역할 차이는?
6. 정전척이 필요한 이유와 He 백사이드의 역할은?
7. MFC의 환산계수(CF)를 무시하면?
8. Seasoning이 필요한 물리적 이유는?

**리소**
9. 레일리 식 두 개를 쓰고 해석하라.
10. 이머전이 NA 1을 넘는 원리는?
11. EUV가 반사 광학과 진공을 쓰는 이유는?
12. EUV 확률 효과와 도즈-처리량 트레이드오프를 설명하라.
13. High-NA에서 필드가 절반이 된 이유는?
14. 오버레이 오차의 원인을 분류하라.
15. SADP가 오버레이에 강한 이유는?

**식각·증착**
16. 방향성이 생기는 메커니즘은?
17. 선택비와 식각률의 상충을 설명하라.
18. HAR 식각의 4대 문제와 대책은?
19. ALE의 자기제한성이란?
20. 컨포멀리티를 얻는 조건은?
21. ALD 퍼지 부족 시 생기는 일은?
22. HDP-CVD의 갭필 원리는?

**금속·기타**
23. 증발과 스퍼터의 합금 조성 차이를 설명하라. ★
24. 고융점 금속을 증발로 못 만드는 이유는?
25. 다마신 공정이 등장한 이유는?
26. 도금 슈퍼필의 메커니즘은?
27. 임플란트에서 에너지 오염이란?
28. 채널링 대책 3가지는?
29. CMP 디싱·에로전과 더미 패턴의 관계는?
30. 하이브리드 본딩이 CMP·세정에 요구하는 수준과 이유는?

---

## 현장 배치 첫 주에 해야 할 일 (실전 팁)

| 항목 | 내용 |
|------|------|
| **담당 장비의 5대 구성 파악** | 어디가 EFEM/로드락/챔버/소스/제어부인지 손으로 짚기 |
| **소모품 목록과 PM 주기 확보** | 이 장비의 소모품 10개와 카운터 기준을 적어두기 |
| **알람 이력 1개월치 훑기** | 어떤 알람이 자주 나는지 = 이 장비의 약점 |
| **일상 모니터링 항목 확인** | 어떤 지표를 매일 보는지, 정상 범위는 얼마인지 |
| **PM 입회 요청** | 실물 부품을 보는 가장 빠른 길. 마모 흔적을 눈에 담기 |
| **안전 교육·LOTO 절차 숙지** | 예외 없음 |
| **질문 노트 만들기** | "왜?"를 적고, 답을 얻으면 옆에 기록. 3개월 뒤 자산이 됨 |
| **용어 즉시 물어보기** | 모르는 약어를 넘기면 3개월간 계속 모른다 |

---

## 이 총서를 다 본 후 — 다음 단계

| 방향 | 무엇을 더 볼까 |
|------|----------------|
| **장비 엔지니어 심화** | 담당 장비사의 매뉴얼·절차서, 부품 도면, PM 표준서. 벤더 교육 과정 |
| **공정 엔지니어 방향** | 소자 물리(반도체 소자 교과서), 레시피 설계, DOE/통계 |
| **플라즈마 심화** | Lieberman & Lichtenberg, 플라즈마 시뮬레이션 |
| **리소 심화** | Mack, SPIE Advanced Lithography 논문 |
| **패키징 심화** | ECTC 튜토리얼, Tummala 교과서 |
| **데이터/AI 방향** | FDC·VM 모델링, 이상 검출, 공정 데이터 분석 |
| **재료 방향** | 전구체 화학, 슬러리·케미컬, 부품 소재/코팅 |

---

## 마지막 조언

```
   장비를 아는 사람의 특징은 "많이 외운 사람"이 아니라
   **"처음 보는 장비를 스스로 분해해 볼 수 있는 사람"** 입니다.

   그래서 이 총서는 모든 장을 같은 12절 틀로 썼습니다.
   새 장비를 만나면 그 틀로 질문하세요:

     ① 이 장비는 무엇을 못 해서 만들어졌나?
     ② 세대별로 무엇이 한계였고 무엇으로 돌파했나?
     ③ 웨이퍼는 어디로 들어와 어디로 나가나?
     ④ 소모되는 부품은 무엇이고, 닳으면 무엇이 변하나?
     ⑤ 어떤 노브가 있고, 각각 무엇을 같이 나빠지게 하나?
     ⑥ 이 장비의 대표 불량은 무엇이고 어느 부품에서 오나?

   이 6개를 스스로 물을 수 있으면, 이미 장비를 아는 사람입니다.
```

> 처음으로 돌아가기: [총서 목차(README)](README.md)
</content>
